Repository: Subways-Sun/sodium-ion-batteries

File: articles_20250313_500_extracted_1/10.1007-s12221-024-00522-7_processed_gpt-4o.json
{
    "material": [
        {
            "material_type": "anode",
            "material_name": "carbonized Sn/C nanofibers",
            "material_formula": "Sn/C",
            "material_properties": [
                {
                    "capacity_value": 401.8,
                    "capacity_unit": "mAh g^-1",
                    "capacity_type": "discharge",
                    "current_density_value": 100,
                    "current_density_unit": "mA g^-1",
                    "cycle": 1
                },
                {
                    "capacity_value": 267.6,
                    "capacity_unit": "mAh g^-1",
                    "capacity_type": "charge",
                    "current_density_value": 100,
                    "current_density_unit": "mA g^-1",
                    "cycle": 1
                },
                {
                    "capacity_value": 448.5,
                    "capacity_unit": "mAh g^-1",
                    "capacity_type": "discharge",
                    "current_density_value": 100,
                    "current_density_unit": "mA g^-1",
                    "cycle": 1
                },
                {
                    "capacity_value": 227.2,
                    "capacity_unit": "mAh g^-1",
                    "capacity_type": "charge",
                    "current_density_value": 100,
                    "current_density_unit": "mA g^-1",
                    "cycle": 1
                }
            ],
            "starting_material": [
                {
                    "material_name": "Polyacrylonitrile",
                    "material_formula": "PAN",
                    "amount": {
                        "value": 10,
                        "unit": "%"
                    }
                },
                {
                    "material_name": "N,N-Dimethylformamide",
                    "material_formula": "DMF",
                    "amount": {
                        "value": 90,
                        "unit": "%"
                    }
                },
                {
                    "material_name": "Stannous chloride dihydrate",
                    "material_formula": "SnCl2·2H2O",
                    "amount": {
                        "value": 0.4,
                        "unit": "ratio"
                    }
                },
                {
                    "material_name": "Stannous chloride dihydrate",
                    "material_formula": "SnCl2·2H2O",
                    "amount": {
                        "value": 0.5,
                        "unit": "ratio"
                    }
                },
                {
                    "material_name": "Stannous chloride dihydrate",
                    "material_formula": "SnCl2·2H2O",
                    "amount": {
                        "value": 0.6,
                        "unit": "ratio"
                    }
                }
            ]
        },
        {
            "material_type": "anode",
            "material_name": "Sn/C-0.6 nanofibers",
            "material_formula": "Sn/C",
            "material_properties": [
                {
                    "capacity_value": 617.5,
                    "capacity_unit": "mAh g^-1",
                    "capacity_type": "discharge",
                    "current_density_value": 100,
                    "current_density_unit": "mA g^-1",
                    "cycle": 1
                },
                {
                    "capacity_value": 431.2,
                    "capacity_unit": "mAh g^-1",
                    "capacity_type": "charge",
                    "current_density_value": 100,
                    "current_density_unit": "mA g^-1",
                    "cycle": 1
                },
                {
                    "capacity_value": 533.7,
                    "capacity_unit": "mAh g^-1",
                    "capacity_type": "discharge",
                    "current_density_value": 100,
                    "current_density_unit": "mA g^-1",
                    "cycle": 1
                },
                {
                    "capacity_value": 380.8,
                    "capacity_unit": "mAh g^-1",
                    "capacity_type": "charge",
                    "current_density_value": 100,
                    "current_density_unit": "mA g^-1",
                    "cycle": 1
                },
                {
                    "capacity_value": 410.5,
                    "capacity_unit": "mAh g^-1",
                    "capacity_type": "discharge",
                    "current_density_value": 100,
                    "current_density_unit": "mA g^-1",
                    "cycle": 1
                },
                {
                    "capacity_value": 248.7,
                    "capacity_unit": "mAh g^-1",
                    "capacity_type": "charge",
                    "current_density_value": 100,
                    "current_density_unit": "mA g^-1",
                    "cycle": 1
                },
                {
                    "capacity_value": 286.6,
                    "capacity_unit": "mAh g^-1",
                    "capacity_type": "discharge",
                    "current_density_value": 100,
                    "current_density_unit": "mA g^-1",
                    "cycle": 80
                }
            ],
            "starting_material": [
                {
                    "material_name": "Polyacrylonitrile",
                    "material_formula": "PAN",
                    "amount": {
                        "value": 10,
                        "unit": "%"
                    }
                },
                {
                    "material_name": "N,N-Dimethylformamide",
                    "material_formula": "DMF",
                    "amount": {
                        "value": 10,
                        "unit": "%"
                    }
                },
                {
                    "material_name": "Stannous chloride dihydrate",
                    "material_formula": "SnCl2·2H2O",
                    "amount": {
                        "value": 1,
                        "unit": "0.6"
                    }
                }
            ]
        }
    ]
}

File: articles_20250313_500_extracted_1/10.1007-s12598-023-02447-1_processed_gpt-4o.json
{
    "material": [
        {
            "material_type": "cathode",
            "material_name": "MoS2/ZnS/G",
            "material_formula": ".",
            "material_properties": [
                {
                    "capacity_value": 848,
                    "capacity_unit": "mAh·g−1",
                    "capacity_type": "discharge",
                    "current_density_value": 0.1,
                    "current_density_unit": "A·g−1",
                    "cycle": 1
                },
                {
                    "capacity_value": 497,
                    "capacity_unit": "mAh·g−1",
                    "capacity_type": "reversible",
                    "current_density_value": 0.1,
                    "current_density_unit": "A·g−1",
                    "cycle": 2
                },
                {
                    "capacity_value": 465,
                    "capacity_unit": "mAh·g−1",
                    "capacity_type": "reversible",
                    "current_density_value": 0.3,
                    "current_density_unit": "A·g−1",
                    "cycle": 2
                },
                {
                    "capacity_value": 445,
                    "capacity_unit": "mAh·g−1",
                    "capacity_type": "reversible",
                    "current_density_value": 0.5,
                    "current_density_unit": "A·g−1",
                    "cycle": 2
                },
                {
                    "capacity_value": 408,
                    "capacity_unit": "mAh·g−1",
                    "capacity_type": "reversible",
                    "current_density_value": 1.0,
                    "current_density_unit": "A·g−1",
                    "cycle": 2
                },
                {
                    "capacity_value": 376,
                    "capacity_unit": "mAh·g−1",
                    "capacity_type": "reversible",
                    "current_density_value": 2.0,
                    "current_density_unit": "A·g−1",
                    "cycle": 2
                },
                {
                    "capacity_value": 298,
                    "capacity_unit": "mAh·g−1",
                    "capacity_type": "reversible",
                    "current_density_value": 5.0,
                    "current_density_unit": "A·g−1",
                    "cycle": 2
                },
                {
                    "capacity_value": 541,
                    "capacity_unit": "mAh·g−1",
                    "capacity_type": "reversible",
                    "current_density_value": 0.1,
                    "current_density_unit": "A·g−1",
                    "cycle": 3
                },
                {
                    "capacity_value": 280,
                    "capacity_unit": "mAh·g−1",
                    "capacity_type": "reversible",
                    "current_density_value": 1.0,
                    "current_density_unit": "A·g−1",
                    "cycle": 500
                }
            ],
            "starting_material": [
                {
                    "material_name": "graphene oxide",
                    "material_formula": "GO",
                    "amount": {
                        "value": 60,
                        "unit": "mg"
                    }
                },
                {
                    "material_name": "zinc nitrate hexahydrate",
                    "material_formula": "Zn(NO3)2·6H2O",
                    "amount": {
                        "value": 89,
                        "unit": "mg"
                    }
                },
                {
                    "material_name": "ammonium heptamolybdate tetrahydrate",
                    "material_formula": "(NH4)6Mo7O24·4H2O",
                    "amount": {
                        "value": 370,
                        "unit": "mg"
                    }
                },
                {
                    "material_name": "thiourea",
                    "material_formula": "null",
                    "amount": {
                        "value": 800,
                        "unit": "mg"
                    }
                }
            ]
        },
        {
            "material_type": "cathode",
            "material_name": "MoS2/G",
            "material_formula": ".",
            "material_properties": [
                {
                    "capacity_value": 612,
                    "capacity_unit": "mAh·g−1",
                    "capacity_type": "discharge",
                    "current_density_value": 0.1,
                    "current_density_unit": "A·g−1",
                    "cycle": 1
                },
                {
                    "capacity_value": 277,
                    "capacity_unit": "mAh·g−1",
                    "capacity_type": "discharge",
                    "current_density_value": 0.1,
                    "current_density_unit": "A·g−1",
                    "cycle": 100
                }
            ],
            "starting_material": [
                {
                    "material_name": "graphene oxide",
                    "material_formula": "GO",
                    "amount": {
                        "value": 60,
                        "unit": "mg"
                    }
                },
                {
                    "material_name": "ammonium heptamolybdate tetrahydrate",
                    "material_formula": "(NH4)6Mo7O24·4H2O",
                    "amount": {
                        "value": 370,
                        "unit": "mg"
                    }
                },
                {
                    "material_name": "thiourea",
                    "material_formula": "null",
                    "amount": {
                        "value": 800,
                        "unit": "mg"
                    }
                }
            ]
        },
        {
            "material_type": "cathode",
            "material_name": "ZnS/G",
            "material_formula": ".",
            "material_properties": [
                {
                    "capacity_value": 796,
                    "capacity_unit": "mAh·g−1",
                    "capacity_type": "discharge",
                    "current_density_value": 0.1,
                    "current_density_unit": "A·g−1",
                    "cycle": 1
                },
                {
                    "capacity_value": 114,
                    "capacity_unit": "mAh·g−1",
                    "capacity_type": "discharge",
                    "current_density_value": 0.1,
                    "current_density_unit": "A·g−1",
                    "cycle": 100
                }
            ],
            "starting_material": [
                {
                    "material_name": "graphene oxide",
                    "material_formula": "GO",
                    "amount": {
                        "value": 60,
                        "unit": "mg"
                    }
                },
                {
                    "material_name": "zinc nitrate hexahydrate",
                    "material_formula": "Zn(NO3)2·6H2O",
                    "amount": {
                        "value": 89,
                        "unit": "mg"
                    }
                }
            ]
        }
    ]
}

File: articles_20250313_500_extracted_1/10.1007-s12598-024-03014-y_processed_gpt-4o.json
{
    "material": [
        {
            "material_type": "anode",
            "material_name": "SnTe@rGO@NC",
            "material_formula": "",
            "material_properties": [
                {
                    "capacity_value": 485.1,
                    "capacity_unit": "mAh·g−1",
                    "capacity_type": "discharge",
                    "current_density_value": 50,
                    "current_density_unit": "mA·g−1",
                    "cycle": 1
                },
                {
                    "capacity_value": 261.5,
                    "capacity_unit": "mAh·g−1",
                    "capacity_type": "charge",
                    "current_density_value": 50,
                    "current_density_unit": "mA·g−1",
                    "cycle": 1
                },
                {
                    "capacity_value": 188.0,
                    "capacity_unit": "mAh·g−1",
                    "capacity_type": "not mentioned",
                    "current_density_value": 50,
                    "current_density_unit": "mA·g−1",
                    "cycle": 50
                },
                {
                    "capacity_value": 250.0,
                    "capacity_unit": "mAh·g−1",
                    "capacity_type": "specific",
                    "current_density_value": 50,
                    "current_density_unit": "mA·g−1",
                    "cycle": 0
                },
                {
                    "capacity_value": 206.1,
                    "capacity_unit": "mAh·g−1",
                    "capacity_type": "specific",
                    "current_density_value": 100,
                    "current_density_unit": "mA·g−1",
                    "cycle": 0
                },
                {
                    "capacity_value": 165.9,
                    "capacity_unit": "mAh·g−1",
                    "capacity_type": "specific",
                    "current_density_value": 200,
                    "current_density_unit": "mA·g−1",
                    "cycle": 0
                },
                {
                    "capacity_value": 118.1,
                    "capacity_unit": "mAh·g−1",
                    "capacity_type": "specific",
                    "current_density_value": 500,
                    "current_density_unit": "mA·g−1",
                    "cycle": 0
                },
                {
                    "capacity_value": 78.3,
                    "capacity_unit": "mAh·g−1",
                    "capacity_type": "specific",
                    "current_density_value": 1000,
                    "current_density_unit": "mA·g−1",
                    "cycle": 0
                },
                {
                    "capacity_value": 44.4,
                    "capacity_unit": "mAh·g−1",
                    "capacity_type": "specific",
                    "current_density_value": 2000,
                    "current_density_unit": "mA·g−1",
                    "cycle": 0
                },
                {
                    "capacity_value": 243.2,
                    "capacity_unit": "mAh·g−1",
                    "capacity_type": "not mentioned",
                    "current_density_value": 50,
                    "current_density_unit": "mA·g−1",
                    "cycle": 0
                },
                {
                    "capacity_value": 95.8,
                    "capacity_unit": "mAh·g−1",
                    "capacity_type": "not mentioned",
                    "current_density_value": 1000,
                    "current_density_unit": "mA·g−1",
                    "cycle": 100
                },
                {
                    "capacity_value": 182.3,
                    "capacity_unit": "mAh·g−1",
                    "capacity_type": "reversible",
                    "current_density_value": 200,
                    "current_density_unit": "mA·g−1",
                    "cycle": 1
                }
            ],
            "starting_material": [
                {
                    "material_name": "Tris–HCl",
                    "material_formula": "C4H11NO3·HCl",
                    "amount": {
                        "value": 121,
                        "unit": "mg"
                    }
                },
                {
                    "material_name": "dopamine",
                    "material_formula": "C8H11NO2",
                    "amount": {
                        "value": 200,
                        "unit": "mg"
                    }
                },
                {
                    "material_name": "SnTe@rGO",
                    "material_formula": "",
                    "amount": {
                        "value": 200,
                        "unit": "mg"
                    }
                },
                {
                    "material_name": "HCl",
                    "material_formula": "HCl",
                    "amount": {
                        "value": 15,
                        "unit": "μL"
                    }
                }
            ]
        },
        {
            "material_type": "anode",
            "material_name": "SnTe",
            "material_formula": "SnTe",
            "material_properties": [],
            "starting_material": [
                {
                    "material_name": "tin(II) chloride dihydrate",
                    "material_formula": "SnCl2·2H2O",
                    "amount": {
                        "value": 451.3,
                        "unit": "mg"
                    }
                },
                {
                    "material_name": "sodium tellurite",
                    "material_formula": "Na2TeO3",
                    "amount": {
                        "value": 443.2,
                        "unit": "mg"
                    }
                }
            ]
        },
        {
            "material_type": "anode",
            "material_name": "SnTe@rGO",
            "material_formula": "",
            "material_properties": [],
            "starting_material": [
                {
                    "material_name": "Polyvinylpyrrolidone (PVP)",
                    "material_formula": "",
                    "amount": {
                        "value": 1,
                        "unit": "g"
                    }
                },
                {
                    "material_name": "NaOH",
                    "material_formula": "NaOH",
                    "amount": {
                        "value": 600,
                        "unit": "mg"
                    }
                },
                {
                    "material_name": "Ethylene glycol",
                    "material_formula": "",
                    "amount": {
                        "value": 70,
                        "unit": "mL"
                    }
                },
                {
                    "material_name": "Graphene oxide",
                    "material_formula": "",
                    "amount": {
                        "value": 164.2,
                        "unit": "mg"
                    }
                },
                {
                    "material_name": "SnCl2·2H2O",
                    "material_formula": "SnCl2·2H2O",
                    "amount": {
                        "value": 451.3,
                        "unit": "mg"
                    }
                },
                {
                    "material_name": "Na2TeO3",
                    "material_formula": "Na2TeO3",
                    "amount": {
                        "value": 443.2,
                        "unit": "mg"
                    }
                }
            ]
        }
    ]
}

File: articles_20250313_500_extracted_1/10.1007-s13391-024-00486-z_processed_gpt-4o.json
{
    "material": [
        {
            "material_type": "anode",
            "material_name": "EU1100",
            "material_formula": "",
            "material_properties": [
                {
                    "capacity_value": 0.1,
                    "capacity_unit": "V",
                    "capacity_type": "specific",
                    "current_density_value": 100,
                    "current_density_unit": "mA g−1",
                    "cycle": 0
                }
            ],
            "starting_material": [
                {
                    "material_name": "Eucommia ulmoides barks",
                    "material_formula": "",
                    "amount": {
                        "value": 0,
                        "unit": ""
                    }
                }
            ]
        },
        {
            "material_type": "anode",
            "material_name": "EU1100M",
            "material_formula": "",
            "material_properties": [
                {
                    "capacity_value": 0.1,
                    "capacity_unit": "V",
                    "capacity_type": "specific",
                    "current_density_value": 100,
                    "current_density_unit": "mA g−1",
                    "cycle": 0
                },
                {
                    "capacity_value": 1.5,
                    "capacity_unit": "V",
                    "capacity_type": "discharge",
                    "current_density_value": 100,
                    "current_density_unit": "mA g−1",
                    "cycle": 500
                },
                {
                    "capacity_value": 83.5,
                    "capacity_unit": "%",
                    "capacity_type": "discharge",
                    "current_density_value": 1000,
                    "current_density_unit": "mA g−1",
                    "cycle": 500
                }
            ],
            "starting_material": [
                {
                    "material_name": "Eucommia ulmoides bark powder",
                    "material_formula": "",
                    "amount": {
                        "value": 0,
                        "unit": ""
                    }
                },
                {
                    "material_name": "coal tar pitch",
                    "material_formula": "",
                    "amount": {
                        "value": 0,
                        "unit": ""
                    }
                }
            ]
        },
        {
            "material_type": "anode",
            "material_name": "EU1300",
            "material_formula": "",
            "material_properties": [
                {
                    "capacity_value": 0.1,
                    "capacity_unit": "V",
                    "capacity_type": "specific",
                    "current_density_value": 100,
                    "current_density_unit": "mA g−1",
                    "cycle": 0
                }
            ],
            "starting_material": [
                {
                    "material_name": "Eucommia ulmoides barks",
                    "material_formula": "",
                    "amount": {
                        "value": 0,
                        "unit": "g"
                    }
                },
                {
                    "material_name": "Coal tar pitch powders",
                    "material_formula": "",
                    "amount": {
                        "value": 0,
                        "unit": "g"
                    }
                }
            ]
        },
        {
            "material_type": "anode",
            "material_name": "EU1300M",
            "material_formula": "",
            "material_properties": [
                {
                    "capacity_value": 0.1,
                    "capacity_unit": "V",
                    "capacity_type": "specific",
                    "current_density_value": 100,
                    "current_density_unit": "mA g−1",
                    "cycle": 0
                },
                {
                    "capacity_value": 1.5,
                    "capacity_unit": "V",
                    "capacity_type": "discharge",
                    "current_density_value": 100,
                    "current_density_unit": "mA g−1",
                    "cycle": 500
                },
                {
                    "capacity_value": 72.8,
                    "capacity_unit": "%",
                    "capacity_type": "discharge",
                    "current_density_value": 1000,
                    "current_density_unit": "mA g−1",
                    "cycle": 500
                }
            ],
            "starting_material": [
                {
                    "material_name": "coal tar pitch powders",
                    "material_formula": "",
                    "amount": {
                        "value": 0,
                        "unit": ""
                    }
                },
                {
                    "material_name": "EU1300",
                    "material_formula": "",
                    "amount": {
                        "value": 0,
                        "unit": ""
                    }
                }
            ]
        },
        {
            "material_type": "anode",
            "material_name": "CW1300",
            "material_formula": "",
            "material_properties": [],
            "starting_material": []
        },
        {
            "material_type": "anode",
            "material_name": "CW1300M",
            "material_formula": "",
            "material_properties": [],
            "starting_material": [
                {
                    "material_name": "Eucommia ulmoides barks",
                    "material_formula": "",
                    "amount": {
                        "value": 0,
                        "unit": "g"
                    }
                },
                {
                    "material_name": "Coal tar pitch",
                    "material_formula": "",
                    "amount": {
                        "value": 0,
                        "unit": "g"
                    }
                }
            ]
        }
    ]
}

File: articles_20250313_500_extracted_1/10.1007-s40820-021-00686-4_processed_gpt-4o.json
{
    "material": [
        {
            "material_type": "anode",
            "material_name": "CSC",
            "material_formula": "",
            "material_properties": [
                {
                    "capacity_value": 327.6,
                    "capacity_unit": "mAh g−1",
                    "capacity_type": "not mentioned",
                    "current_density_value": 20,
                    "current_density_unit": "A g−1",
                    "cycle": 0
                },
                {
                    "capacity_value": 410.8,
                    "capacity_unit": "mAh g−1",
                    "capacity_type": "not mentioned",
                    "current_density_value": 10,
                    "current_density_unit": "A g−1",
                    "cycle": 500
                }
            ]
        }
    ]
}

File: articles_20250313_500_extracted_1/10.1007-s40820-021-00756-7_processed_gpt-4o.json
{
    "material": [
        {
            "material_type": "anode",
            "material_name": "Na/In/C composite",
            "material_formula": "",
            "material_properties": [
                {
                    "capacity_value": 3,
                    "capacity_unit": "mAh cm-2",
                    "capacity_type": "not mentioned",
                    "current_density_value": 1,
                    "current_density_unit": "mA cm-2",
                    "cycle": 300
                },
                {
                    "capacity_value": 3,
                    "capacity_unit": "mAh cm-2",
                    "capacity_type": "not mentioned",
                    "current_density_value": 2,
                    "current_density_unit": "mA cm-2",
                    "cycle": 300
                },
                {
                    "capacity_value": 5,
                    "capacity_unit": "mAh cm-2",
                    "capacity_type": "not mentioned",
                    "current_density_value": 5,
                    "current_density_unit": "mA cm-2",
                    "cycle": 600
                }
            ],
            "starting_material": [
                {
                    "material_name": "Metal Na foil",
                    "material_formula": "",
                    "amount": {
                        "value": 10,
                        "unit": "weight ratio"
                    }
                },
                {
                    "material_name": "Metallic In powder",
                    "material_formula": "",
                    "amount": {
                        "value": 1,
                        "unit": "weight ratio"
                    }
                },
                {
                    "material_name": "Carbon cloth disks",
                    "material_formula": "",
                    "amount": {
                        "value": 4,
                        "unit": "weight ratio"
                    }
                }
            ]
        },
        {
            "material_type": "electrolyte",
            "material_name": "1.0 M NaClO4 in EC:PC with 5% FEC",
            "material_formula": "",
            "material_properties": [],
            "starting_material": [
                {
                    "material_name": "Sodium perchlorate",
                    "material_formula": "NaClO4",
                    "amount": {
                        "value": 1,
                        "unit": "M"
                    }
                },
                {
                    "material_name": "Ethylene carbonate",
                    "material_formula": "EC",
                    "amount": {
                        "value": 50,
                        "unit": "%"
                    }
                },
                {
                    "material_name": "Propylene carbonate",
                    "material_formula": "PC",
                    "amount": {
                        "value": 50,
                        "unit": "%"
                    }
                },
                {
                    "material_name": "Fluoroethylene carbonate",
                    "material_formula": "FEC",
                    "amount": {
                        "value": 5,
                        "unit": "wt%"
                    }
                }
            ]
        }
    ]
}
