Repository: Subways-Sun/sodium-ion-batteries

File: articles_20250313_500_extracted_1/10.1021-acsami.0c01652_processed_gpt-4o.json
{
    "material": [
        {
            "material_type": "cathode",
            "material_name": "FFH-G nanocomposite",
            "material_formula": "FeF3·0.33H2O",
            "material_properties": [
                {
                    "capacity_value": 227.5,
                    "capacity_unit": "mAh/g",
                    "capacity_type": "discharge",
                    "current_density_value": 0.1,
                    "current_density_unit": "C",
                    "cycle": 0
                },
                {
                    "capacity_value": 172.3,
                    "capacity_unit": "mAh/g",
                    "capacity_type": "discharge",
                    "current_density_value": 1,
                    "current_density_unit": "C",
                    "cycle": 0
                },
                {
                    "capacity_value": 101,
                    "capacity_unit": "mAh/g",
                    "capacity_type": "discharge",
                    "current_density_value": 1,
                    "current_density_unit": "C",
                    "cycle": 100
                },
                {
                    "capacity_value": 87.5,
                    "capacity_unit": "mAh/g",
                    "capacity_type": "discharge",
                    "current_density_value": 15,
                    "current_density_unit": "C",
                    "cycle": 100
                },
                {
                    "capacity_value": 530.2,
                    "capacity_unit": "mAh/g",
                    "capacity_type": "discharge",
                    "current_density_value": 0.1,
                    "current_density_unit": "C",
                    "cycle": 0
                },
                {
                    "capacity_value": 90.1,
                    "capacity_unit": "mAh/g",
                    "capacity_type": "discharge",
                    "current_density_value": 0.1,
                    "current_density_unit": "C",
                    "cycle": 100
                }
            ],
            "starting_material": [
                {
                    "material_name": "iron acetylacetonate",
                    "material_formula": "Fe(acac)3",
                    "amount": {
                        "value": 5,
                        "unit": "mmol"
                    }
                },
                {
                    "material_name": "hydrofluoric acid",
                    "material_formula": "HF",
                    "amount": {
                        "value": 3,
                        "unit": "mL"
                    }
                },
                {
                    "material_name": "graphene oxide",
                    "material_formula": "GO",
                    "amount": {
                        "value": 50,
                        "unit": "mg"
                    }
                }
            ]
        },
        {
            "material_type": "cathode",
            "material_name": "FFH nanoparticle",
            "material_formula": "FeF3·0.33H2O",
            "material_properties": [
                {
                    "capacity_value": 97.2,
                    "capacity_unit": "mAh/g",
                    "capacity_type": "discharge",
                    "current_density_value": 1,
                    "current_density_unit": "C",
                    "cycle": 0
                },
                {
                    "capacity_value": 65.5,
                    "capacity_unit": "mAh/g",
                    "capacity_type": "discharge",
                    "current_density_value": 1,
                    "current_density_unit": "C",
                    "cycle": 100
                },
                {
                    "capacity_value": 15,
                    "capacity_unit": "mAh/g",
                    "capacity_type": "discharge",
                    "current_density_value": 15,
                    "current_density_unit": "C",
                    "cycle": 100
                }
            ],
            "starting_material": [
                {
                    "material_name": "iron acetylacetonate",
                    "material_formula": "Fe(acac)3",
                    "amount": {
                        "value": 5,
                        "unit": "mmol"
                    }
                },
                {
                    "material_name": "hydrofluoric acid",
                    "material_formula": "HF",
                    "amount": {
                        "value": 3,
                        "unit": "mL"
                    }
                }
            ]
        }
    ]
}

File: articles_20250313_500_extracted_1/10.1021-acsami.0c14294_processed_gpt-4o.json
{
    "material": [
        {
            "material_type": "cathode",
            "material_name": "NVPOF-SA",
            "material_formula": "Na3V2(PO4)2F3",
            "material_properties": [
                {
                    "capacity_value": 127,
                    "capacity_unit": "mAh g–1",
                    "capacity_type": "specific",
                    "current_density_value": 0.1,
                    "current_density_unit": "C",
                    "cycle": 1
                },
                {
                    "capacity_value": 81,
                    "capacity_unit": "mAh g–1",
                    "capacity_type": "specific",
                    "current_density_value": 20,
                    "current_density_unit": "C",
                    "cycle": 1
                },
                {
                    "capacity_value": 127,
                    "capacity_unit": "mAh g–1",
                    "capacity_type": "specific",
                    "current_density_value": 0.1,
                    "current_density_unit": "C",
                    "cycle": 200
                }
            ],
            "starting_material": []
        },
        {
            "material_type": "cathode",
            "material_name": "NVPOF-CMC",
            "material_formula": "Na3V2(PO4)2F3",
            "material_properties": [
                {
                    "capacity_value": 122,
                    "capacity_unit": "mAh g–1",
                    "capacity_type": "specific",
                    "current_density_value": 0.1,
                    "current_density_unit": "C",
                    "cycle": 1
                }
            ],
            "starting_material": []
        }
    ]
}

File: articles_20250313_500_extracted_1/10.1021-acsami.1c08632_processed_gpt-4o.json
{
    "material": [
        {
            "material_type": "anode",
            "material_name": "Sn@Mn2SnO4-NC",
            "material_formula": "",
            "material_properties": [
                {
                    "capacity_value": 320.1,
                    "capacity_unit": "mAh g–1",
                    "capacity_type": "specific",
                    "current_density_value": 50,
                    "current_density_unit": "mA g–1",
                    "cycle": 1
                },
                {
                    "capacity_value": 500,
                    "capacity_unit": "mAh g–1",
                    "capacity_type": "discharge",
                    "current_density_value": 50,
                    "current_density_unit": "mA g–1",
                    "cycle": 1
                },
                {
                    "capacity_value": 279.1,
                    "capacity_unit": "mAh g–1",
                    "capacity_type": "reversible",
                    "current_density_value": 50,
                    "current_density_unit": "mA g–1",
                    "cycle": 100
                },
                {
                    "capacity_value": 313.4,
                    "capacity_unit": "mAh g–1",
                    "capacity_type": "specific",
                    "current_density_value": 50,
                    "current_density_unit": "mA g–1",
                    "cycle": 0
                },
                {
                    "capacity_value": 265.1,
                    "capacity_unit": "mAh g–1",
                    "capacity_type": "specific",
                    "current_density_value": 100,
                    "current_density_unit": "mA g–1",
                    "cycle": 0
                },
                {
                    "capacity_value": 250.3,
                    "capacity_unit": "mAh g–1",
                    "capacity_type": "specific",
                    "current_density_value": 200,
                    "current_density_unit": "mA g–1",
                    "cycle": 0
                },
                {
                    "capacity_value": 227.3,
                    "capacity_unit": "mAh g–1",
                    "capacity_type": "specific",
                    "current_density_value": 500,
                    "current_density_unit": "mA g–1",
                    "cycle": 0
                },
                {
                    "capacity_value": 200.4,
                    "capacity_unit": "mAh g–1",
                    "capacity_type": "specific",
                    "current_density_value": 1000,
                    "current_density_unit": "mA g–1",
                    "cycle": 0
                },
                {
                    "capacity_value": 165.3,
                    "capacity_unit": "mAh g–1",
                    "capacity_type": "specific",
                    "current_density_value": 2000,
                    "current_density_unit": "mA g–1",
                    "cycle": 0
                },
                {
                    "capacity_value": 264.5,
                    "capacity_unit": "mAh g–1",
                    "capacity_type": "specific",
                    "current_density_value": 50,
                    "current_density_unit": "mA g–1",
                    "cycle": 0
                },
                {
                    "capacity_value": 185.8,
                    "capacity_unit": "mAh g–1",
                    "capacity_type": "reversible",
                    "current_density_value": 2000,
                    "current_density_unit": "mA g–1",
                    "cycle": 7000
                },
                {
                    "capacity_value": 169.8,
                    "capacity_unit": "mAh g–1",
                    "capacity_type": "discharge",
                    "current_density_value": 4000,
                    "current_density_unit": "mA g–1",
                    "cycle": 3000
                }
            ],
            "starting_material": [
                {
                    "material_name": "SnO2@MnO2",
                    "material_formula": "",
                    "amount": {
                        "value": 100,
                        "unit": "mg"
                    }
                },
                {
                    "material_name": "Tris buffer solution",
                    "material_formula": "",
                    "amount": {
                        "value": 10,
                        "unit": "mM"
                    }
                },
                {
                    "material_name": "dopamine hydrochloride",
                    "material_formula": "",
                    "amount": {
                        "value": 100,
                        "unit": "mg"
                    }
                }
            ]
        }
    ]
}

File: articles_20250313_500_extracted_1/10.1021-acsami.1c16957_processed_gpt-4o.json
{
    "material": [
        {
            "material_type": "anode",
            "material_name": "FeSe2@NDC NBs",
            "material_formula": "FeSe2@NDC",
            "material_properties": [
                {
                    "capacity_value": 516.3,
                    "capacity_unit": "mA h g–1",
                    "capacity_type": "charge",
                    "current_density_value": 0.2,
                    "current_density_unit": "A g–1",
                    "cycle": 1
                },
                {
                    "capacity_value": 475.6,
                    "capacity_unit": "mA h g–1",
                    "capacity_type": "discharge",
                    "current_density_value": 0.2,
                    "current_density_unit": "A g–1",
                    "cycle": 1
                },
                {
                    "capacity_value": 448.2,
                    "capacity_unit": "mA h g–1",
                    "capacity_type": "discharge",
                    "current_density_value": 0.2,
                    "current_density_unit": "A g–1",
                    "cycle": 200
                },
                {
                    "capacity_value": 448.9,
                    "capacity_unit": "mA h g–1",
                    "capacity_type": "discharge",
                    "current_density_value": 0.2,
                    "current_density_unit": "A g–1",
                    "cycle": 1
                },
                {
                    "capacity_value": 441.1,
                    "capacity_unit": "mA h g–1",
                    "capacity_type": "discharge",
                    "current_density_value": 0.5,
                    "current_density_unit": "A g–1",
                    "cycle": 1
                },
                {
                    "capacity_value": 439.2,
                    "capacity_unit": "mA h g–1",
                    "capacity_type": "discharge",
                    "current_density_value": 1.0,
                    "current_density_unit": "A g–1",
                    "cycle": 1
                },
                {
                    "capacity_value": 429.8,
                    "capacity_unit": "mA h g–1",
                    "capacity_type": "discharge",
                    "current_density_value": 2.0,
                    "current_density_unit": "A g–1",
                    "cycle": 1
                },
                {
                    "capacity_value": 409.6,
                    "capacity_unit": "mA h g–1",
                    "capacity_type": "discharge",
                    "current_density_value": 5.0,
                    "current_density_unit": "A g–1",
                    "cycle": 1
                },
                {
                    "capacity_value": 374.9,
                    "capacity_unit": "mA h g–1",
                    "capacity_type": "discharge",
                    "current_density_value": 10.0,
                    "current_density_unit": "A g–1",
                    "cycle": 1
                },
                {
                    "capacity_value": 466.4,
                    "capacity_unit": "mA h g–1",
                    "capacity_type": "discharge",
                    "current_density_value": 0.2,
                    "current_density_unit": "A g–1",
                    "cycle": 1
                },
                {
                    "capacity_value": 403.3,
                    "capacity_unit": "mA h g–1",
                    "capacity_type": "discharge",
                    "current_density_value": 5.0,
                    "current_density_unit": "A g–1",
                    "cycle": 2000
                }
            ],
            "starting_material": [
                {
                    "material_name": "Fe-PB@PDA",
                    "material_formula": "",
                    "amount": {
                        "value": 100,
                        "unit": "mg"
                    }
                },
                {
                    "material_name": "selenium powder",
                    "material_formula": "Se",
                    "amount": {
                        "value": 200,
                        "unit": "mg"
                    }
                }
            ]
        },
        {
            "material_type": "anode",
            "material_name": "FeSe2/NC",
            "material_formula": "FeSe2/NC",
            "material_properties": [
                {
                    "capacity_value": 411.2,
                    "capacity_unit": "mA h g–1",
                    "capacity_type": "discharge",
                    "current_density_value": 0.2,
                    "current_density_unit": "A g–1",
                    "cycle": 200
                }
            ],
            "starting_material": [
                {
                    "material_name": "Fe-based Prussian blue (Fe-PB)",
                    "material_formula": "Fe-PB",
                    "amount": {
                        "value": 100,
                        "unit": "mg"
                    }
                },
                {
                    "material_name": "selenium powder",
                    "material_formula": "Se",
                    "amount": {
                        "value": 200,
                        "unit": "mg"
                    }
                }
            ]
        },
        {
            "material_type": "anode",
            "material_name": "P-FeSe2",
            "material_formula": "FeSe2",
            "material_properties": [
                {
                    "capacity_value": 374.5,
                    "capacity_unit": "mA h g–1",
                    "capacity_type": "discharge",
                    "current_density_value": 0.2,
                    "current_density_unit": "A g–1",
                    "cycle": 200
                }
            ],
            "starting_material": [
                {
                    "material_name": "Fe-PB@PDA",
                    "material_formula": "",
                    "amount": {
                        "value": 100,
                        "unit": "mg"
                    }
                },
                {
                    "material_name": "selenium powder",
                    "material_formula": "Se",
                    "amount": {
                        "value": 200,
                        "unit": "mg"
                    }
                }
            ]
        }
    ]
}

File: articles_20250313_500_extracted_1/10.1021-acsami.1c19199_processed_gpt-4o.json
{
    "material": [
        {
            "material_type": "anode",
            "material_name": "HCMS 37",
            "material_formula": "",
            "material_properties": [
                {
                    "capacity_value": 351.3,
                    "capacity_unit": "mA h g–1",
                    "capacity_type": "discharge",
                    "current_density_value": 30,
                    "current_density_unit": "mA g–1",
                    "cycle": 1
                },
                {
                    "capacity_value": 428.4,
                    "capacity_unit": "mA h g–1",
                    "capacity_type": "charge",
                    "current_density_value": 30,
                    "current_density_unit": "mA g–1",
                    "cycle": 1
                },
                {
                    "capacity_value": 364,
                    "capacity_unit": "mA h g–1",
                    "capacity_type": "not mentioned",
                    "current_density_value": 0.1,
                    "current_density_unit": "C",
                    "cycle": 0
                },
                {
                    "capacity_value": 358,
                    "capacity_unit": "mA h g–1",
                    "capacity_type": "not mentioned",
                    "current_density_value": 0.2,
                    "current_density_unit": "C",
                    "cycle": 0
                },
                {
                    "capacity_value": 331,
                    "capacity_unit": "mA h g–1",
                    "capacity_type": "not mentioned",
                    "current_density_value": 0.5,
                    "current_density_unit": "C",
                    "cycle": 0
                },
                {
                    "capacity_value": 250,
                    "capacity_unit": "mA h g–1",
                    "capacity_type": "not mentioned",
                    "current_density_value": 1,
                    "current_density_unit": "C",
                    "cycle": 0
                },
                {
                    "capacity_value": 117,
                    "capacity_unit": "mA h g–1",
                    "capacity_type": "not mentioned",
                    "current_density_value": 2,
                    "current_density_unit": "C",
                    "cycle": 0
                }
            ],
            "starting_material": [
                {
                    "material_name": "phenolic resin",
                    "material_formula": "PF",
                    "amount": {
                        "value": 15,
                        "unit": "wt %"
                    }
                },
                {
                    "material_name": "lignin",
                    "material_formula": "L",
                    "amount": {
                        "value": 15,
                        "unit": "wt %"
                    }
                }
            ]
        },
        {
            "material_type": "anode",
            "material_name": "HCMS 55",
            "material_formula": "",
            "material_properties": [
                {
                    "capacity_value": 356.8,
                    "capacity_unit": "mA h g–1",
                    "capacity_type": "discharge",
                    "current_density_value": 30,
                    "current_density_unit": "mA g–1",
                    "cycle": 1
                },
                {
                    "capacity_value": 440.5,
                    "capacity_unit": "mA h g–1",
                    "capacity_type": "charge",
                    "current_density_value": 30,
                    "current_density_unit": "mA g–1",
                    "cycle": 1
                }
            ],
            "starting_material": [
                {
                    "material_name": "phenolic resin",
                    "material_formula": "PF",
                    "amount": {
                        "value": 15,
                        "unit": "wt %"
                    }
                },
                {
                    "material_name": "lignin",
                    "material_formula": "L",
                    "amount": {
                        "value": 15,
                        "unit": "wt %"
                    }
                }
            ]
        },
        {
            "material_type": "anode",
            "material_name": "HCMS 73",
            "material_formula": "",
            "material_properties": [
                {
                    "capacity_value": 373.4,
                    "capacity_unit": "mA h g–1",
                    "capacity_type": "discharge",
                    "current_density_value": 30,
                    "current_density_unit": "mA g–1",
                    "cycle": 1
                },
                {
                    "capacity_value": 426.1,
                    "capacity_unit": "mA h g–1",
                    "capacity_type": "charge",
                    "current_density_value": 30,
                    "current_density_unit": "mA g–1",
                    "cycle": 1
                },
                {
                    "capacity_value": 330,
                    "capacity_unit": "mA h g–1",
                    "capacity_type": "specific",
                    "current_density_value": 0.1,
                    "current_density_unit": "C",
                    "cycle": 150
                },
                {
                    "capacity_value": 364,
                    "capacity_unit": "mA h g–1",
                    "capacity_type": "not mentioned",
                    "current_density_value": 0.1,
                    "current_density_unit": "C",
                    "cycle": 0
                },
                {
                    "capacity_value": 358,
                    "capacity_unit": "mA h g–1",
                    "capacity_type": "not mentioned",
                    "current_density_value": 0.2,
                    "current_density_unit": "C",
                    "cycle": 0
                },
                {
                    "capacity_value": 331,
                    "capacity_unit": "mA h g–1",
                    "capacity_type": "not mentioned",
                    "current_density_value": 0.5,
                    "current_density_unit": "C",
                    "cycle": 0
                },
                {
                    "capacity_value": 250,
                    "capacity_unit": "mA h g–1",
                    "capacity_type": "not mentioned",
                    "current_density_value": 1,
                    "current_density_unit": "C",
                    "cycle": 0
                },
                {
                    "capacity_value": 117,
                    "capacity_unit": "mA h g–1",
                    "capacity_type": "not mentioned",
                    "current_density_value": 2,
                    "current_density_unit": "C",
                    "cycle": 0
                }
            ],
            "starting_material": [
                {
                    "material_name": "phenolic resin",
                    "material_formula": "PF",
                    "amount": {
                        "value": 15,
                        "unit": "wt %"
                    }
                },
                {
                    "material_name": "lignin",
                    "material_formula": "L",
                    "amount": {
                        "value": 15,
                        "unit": "wt %"
                    }
                }
            ]
        },
        {
            "material_type": "anode",
            "material_name": "HCMS 82",
            "material_formula": "",
            "material_properties": [
                {
                    "capacity_value": 361.6,
                    "capacity_unit": "mA h g–1",
                    "capacity_type": "discharge",
                    "current_density_value": 30,
                    "current_density_unit": "mA g–1",
                    "cycle": 1
                },
                {
                    "capacity_value": 425.2,
                    "capacity_unit": "mA h g–1",
                    "capacity_type": "charge",
                    "current_density_value": 30,
                    "current_density_unit": "mA g–1",
                    "cycle": 1
                }
            ],
            "starting_material": [
                {
                    "material_name": "Phenolic resin",
                    "material_formula": "PF",
                    "amount": {
                        "value": 15,
                        "unit": "wt %"
                    }
                },
                {
                    "material_name": "Lignin",
                    "material_formula": "L",
                    "amount": {
                        "value": 15,
                        "unit": "wt %"
                    }
                }
            ]
        }
    ]
}

File: articles_20250313_500_extracted_1/10.1021-acsami.2c06295_processed_gpt-4o.json
{
    "material": [
        {
            "material_type": "anode",
            "material_name": "NTs-WS2",
            "material_formula": "WS2",
            "material_properties": [
                {
                    "capacity_value": 540,
                    "capacity_unit": "mAh/g",
                    "capacity_type": "discharge",
                    "current_density_value": 80,
                    "current_density_unit": "mA/g",
                    "cycle": 1
                },
                {
                    "capacity_value": 407,
                    "capacity_unit": "mAh/g",
                    "capacity_type": "charge",
                    "current_density_value": 80,
                    "current_density_unit": "mA/g",
                    "cycle": 1
                },
                {
                    "capacity_value": 57,
                    "capacity_unit": "mAh/g",
                    "capacity_type": "reversible",
                    "current_density_value": 80,
                    "current_density_unit": "mA/g",
                    "cycle": 60
                }
            ],
            "starting_material": [
                {
                    "material_name": "WO3 nanoparticles",
                    "material_formula": "WO3",
                    "amount": {
                        "value": 0.0,
                        "unit": ""
                    }
                },
                {
                    "material_name": "H2S/H2 gases",
                    "material_formula": "",
                    "amount": {
                        "value": 0.0,
                        "unit": ""
                    }
                }
            ]
        },
        {
            "material_type": "anode",
            "material_name": "NTs-WS2@C",
            "material_formula": "WS2",
            "material_properties": [
                {
                    "capacity_value": 605,
                    "capacity_unit": "mAh/g",
                    "capacity_type": "discharge",
                    "current_density_value": 80,
                    "current_density_unit": "mA/g",
                    "cycle": 1
                },
                {
                    "capacity_value": 465,
                    "capacity_unit": "mAh/g",
                    "capacity_type": "charge",
                    "current_density_value": 80,
                    "current_density_unit": "mA/g",
                    "cycle": 1
                },
                {
                    "capacity_value": 152,
                    "capacity_unit": "mAh/g",
                    "capacity_type": "reversible",
                    "current_density_value": 80,
                    "current_density_unit": "mA/g",
                    "cycle": 60
                },
                {
                    "capacity_value": 458,
                    "capacity_unit": "mAh/g",
                    "capacity_type": "reversible",
                    "current_density_value": 80,
                    "current_density_unit": "mA/g",
                    "cycle": 1
                },
                {
                    "capacity_value": 272,
                    "capacity_unit": "mAh/g",
                    "capacity_type": "reversible",
                    "current_density_value": 300,
                    "current_density_unit": "mA/g",
                    "cycle": 1
                },
                {
                    "capacity_value": 115,
                    "capacity_unit": "mAh/g",
                    "capacity_type": "reversible",
                    "current_density_value": 600,
                    "current_density_unit": "mA/g",
                    "cycle": 1
                },
                {
                    "capacity_value": 318,
                    "capacity_unit": "mAh/g",
                    "capacity_type": "reversible",
                    "current_density_value": 80,
                    "current_density_unit": "mA/g",
                    "cycle": 62
                },
                {
                    "capacity_value": 321,
                    "capacity_unit": "mAh/g",
                    "capacity_type": "reversible",
                    "current_density_value": 400,
                    "current_density_unit": "mA/g",
                    "cycle": 1
                },
                {
                    "capacity_value": 59,
                    "capacity_unit": "mAh/g",
                    "capacity_type": "reversible",
                    "current_density_value": 400,
                    "current_density_unit": "mA/g",
                    "cycle": 100
                },
                {
                    "capacity_value": 29,
                    "capacity_unit": "mAh/g",
                    "capacity_type": "reversible",
                    "current_density_value": 400,
                    "current_density_unit": "mA/g",
                    "cycle": 200
                }
            ],
            "starting_material": [
                {
                    "material_name": "WS2 nanotubes",
                    "material_formula": "",
                    "amount": {
                        "value": 0.16,
                        "unit": "g"
                    }
                },
                {
                    "material_name": "water/ethanol",
                    "material_formula": "",
                    "amount": {
                        "value": 40,
                        "unit": "mL"
                    }
                },
                {
                    "material_name": "sucrose",
                    "material_formula": "",
                    "amount": {
                        "value": 0.04,
                        "unit": "g"
                    }
                }
            ]
        }
    ]
}

File: articles_20250313_500_extracted_1/10.1021-acsami.2c11165_processed_gpt-4o.json
{
    "material": [
        {
            "material_type": "anode",
            "material_name": "Sb/rGO composite",
            "material_formula": "Sb/rGO",
            "material_properties": [
                {
                    "capacity_value": 550,
                    "capacity_unit": "mAh/g",
                    "capacity_type": "reversible",
                    "current_density_value": 0.2,
                    "current_density_unit": "A/g",
                    "cycle": 1
                },
                {
                    "capacity_value": 500,
                    "capacity_unit": "mAh/g",
                    "capacity_type": "reversible",
                    "current_density_value": 0.2,
                    "current_density_unit": "A/g",
                    "cycle": 1
                },
                {
                    "capacity_value": 490,
                    "capacity_unit": "mAh/g",
                    "capacity_type": "reversible",
                    "current_density_value": 2,
                    "current_density_unit": "A/g",
                    "cycle": 30
                }
            ]
        }
    ]
}

File: articles_20250313_500_extracted_1/10.1021-acsami.2c20642_processed_gpt-4o.json
{
    "material": [
        {
            "material_type": "cathode",
            "material_name": "NLMC",
            "material_formula": "NaLiMgCuMnO",
            "material_properties": [
                {
                    "capacity_value": 198,
                    "capacity_unit": "mAh g–1",
                    "capacity_type": "charge",
                    "current_density_value": 10,
                    "current_density_unit": "mA g–1",
                    "cycle": 1
                },
                {
                    "capacity_value": 225,
                    "capacity_unit": "mAh g–1",
                    "capacity_type": "discharge",
                    "current_density_value": 10,
                    "current_density_unit": "mA g–1",
                    "cycle": 1
                },
                {
                    "capacity_value": 218,
                    "capacity_unit": "mAh g–1",
                    "capacity_type": "charge",
                    "current_density_value": 10,
                    "current_density_unit": "mA g–1",
                    "cycle": 2
                },
                {
                    "capacity_value": 215,
                    "capacity_unit": "mAh g–1",
                    "capacity_type": "discharge",
                    "current_density_value": 10,
                    "current_density_unit": "mA g–1",
                    "cycle": 2
                },
                {
                    "capacity_value": 130,
                    "capacity_unit": "mAh g–1",
                    "capacity_type": "discharge",
                    "current_density_value": 100,
                    "current_density_unit": "mA g–1",
                    "cycle": 100
                },
                {
                    "capacity_value": 110,
                    "capacity_unit": "mAh g–1",
                    "capacity_type": "discharge",
                    "current_density_value": 500,
                    "current_density_unit": "mA g–1",
                    "cycle": 1
                }
            ]
        },
        {
            "material_type": "electrolyte",
            "material_name": "Sodium",
            "material_formula": "Na",
            "material_properties": []
        }
    ]
}

File: articles_20250313_500_extracted_1/10.1021-acsami.3c03340_processed_gpt-4o.json
{
    "material": [
        {
            "material_type": "anode",
            "material_name": "Sb@P-N/C",
            "material_formula": "",
            "material_properties": [
                {
                    "capacity_value": 525.5,
                    "capacity_unit": "mAh g-1",
                    "capacity_type": "reversible",
                    "current_density_value": 50,
                    "current_density_unit": "mA g-1",
                    "cycle": 100
                },
                {
                    "capacity_value": 424.9,
                    "capacity_unit": "mAh g-1",
                    "capacity_type": "reversible",
                    "current_density_value": 30,
                    "current_density_unit": "mA g-1",
                    "cycle": 0
                },
                {
                    "capacity_value": 410.3,
                    "capacity_unit": "mAh g-1",
                    "capacity_type": "reversible",
                    "current_density_value": 50,
                    "current_density_unit": "mA g-1",
                    "cycle": 0
                },
                {
                    "capacity_value": 390.3,
                    "capacity_unit": "mAh g-1",
                    "capacity_type": "reversible",
                    "current_density_value": 100,
                    "current_density_unit": "mA g-1",
                    "cycle": 0
                },
                {
                    "capacity_value": 363.9,
                    "capacity_unit": "mAh g-1",
                    "capacity_type": "reversible",
                    "current_density_value": 200,
                    "current_density_unit": "mA g-1",
                    "cycle": 0
                },
                {
                    "capacity_value": 331.8,
                    "capacity_unit": "mAh g-1",
                    "capacity_type": "reversible",
                    "current_density_value": 500,
                    "current_density_unit": "mA g-1",
                    "cycle": 0
                }
            ],
            "starting_material": [
                {
                    "material_name": "SbCl3",
                    "material_formula": "SbCl3",
                    "amount": {
                        "value": 1,
                        "unit": "mmol"
                    }
                },
                {
                    "material_name": "Triphenylphosphine",
                    "material_formula": "P(C6H5)3",
                    "amount": {
                        "value": 1,
                        "unit": "mmol"
                    }
                },
                {
                    "material_name": "Urea",
                    "material_formula": "CH4N2O",
                    "amount": {
                        "value": 1,
                        "unit": "mmol"
                    }
                },
                {
                    "material_name": "N,N-dimethyl formamide",
                    "material_formula": "C3H7NO",
                    "amount": {
                        "value": 10,
                        "unit": "mL"
                    }
                },
                {
                    "material_name": "Polyvinylpyrrolidone",
                    "material_formula": "(C6H9NO)n",
                    "amount": {
                        "value": 0.8,
                        "unit": "g"
                    }
                },
                {
                    "material_name": "Polymethyl methacrylate",
                    "material_formula": "(C5O2H8)n",
                    "amount": {
                        "value": 0.75,
                        "unit": "g"
                    }
                }
            ]
        },
        {
            "material_type": "cathode",
            "material_name": "Na(Ni1/3Fe1/3Mn1/3)O2",
            "material_formula": "Na(Ni1/3Fe1/3Mn1/3)O2",
            "material_properties": [
                {
                    "capacity_value": 66.8,
                    "capacity_unit": "mAh g-1",
                    "capacity_type": "reversible",
                    "current_density_value": 50,
                    "current_density_unit": "mA g-1",
                    "cycle": 60
                }
            ],
            "starting_material": []
        }
    ]
}
