Repository: Subways-Sun/sodium-ion-batteries

File: articles_20250313_500_extracted/10.1002-smll.202100146_processed_o3-mini_medium.json
{
    "material": [
        {
            "material_type": "cathode",
            "material_name": "P2‐FMO",
            "material_formula": "Na0.67Fe0.25Mn0.75O2",
            "material_properties": [
                {
                    "capacity_value": 122,
                    "capacity_unit": "mAh g–1",
                    "capacity_type": "discharge",
                    "current_density_value": 10,
                    "current_density_unit": "mA g–1",
                    "cycle": 1
                },
                {
                    "capacity_value": 215,
                    "capacity_unit": "mAh g–1",
                    "capacity_type": "charge",
                    "current_density_value": 10,
                    "current_density_unit": "mA g–1",
                    "cycle": 1
                }
            ],
            "starting_material": []
        },
        {
            "material_type": "cathode",
            "material_name": "P2‐LFMO",
            "material_formula": "Na0.67Li0.1Fe0.225Mn0.675O2",
            "material_properties": [
                {
                    "capacity_value": 144,
                    "capacity_unit": "mAh g–1",
                    "capacity_type": "discharge",
                    "current_density_value": 10,
                    "current_density_unit": "mA g–1",
                    "cycle": 1
                },
                {
                    "capacity_value": 208,
                    "capacity_unit": "mAh g–1",
                    "capacity_type": "charge",
                    "current_density_value": 10,
                    "current_density_unit": "mA g–1",
                    "cycle": 1
                }
            ],
            "starting_material": [
                {
                    "material_name": "Na₂CO₃",
                    "material_formula": "Na2CO3",
                    "amount": {
                        "value": 0,
                        "unit": "stoichiometric (amount not specified)"
                    }
                },
                {
                    "material_name": "Li₂CO₃",
                    "material_formula": "Li2CO3",
                    "amount": {
                        "value": 0,
                        "unit": "stoichiometric (amount not specified)"
                    }
                },
                {
                    "material_name": "Mn₂O₃",
                    "material_formula": "Mn2O3",
                    "amount": {
                        "value": 0,
                        "unit": "stoichiometric (amount not specified)"
                    }
                },
                {
                    "material_name": "Fe₂O₃",
                    "material_formula": "Fe2O3",
                    "amount": {
                        "value": 0,
                        "unit": "stoichiometric (amount not specified)"
                    }
                }
            ]
        },
        {
            "material_type": "cathode",
            "material_name": "P2/O3‐LFMO",
            "material_formula": "Na0.67Li0.2Fe0.2Mn0.6O2",
            "material_properties": [
                {
                    "capacity_value": 196,
                    "capacity_unit": "mAh g–1",
                    "capacity_type": "discharge",
                    "current_density_value": 10,
                    "current_density_unit": "mA g–1",
                    "cycle": 1
                },
                {
                    "capacity_value": 227,
                    "capacity_unit": "mAh g–1",
                    "capacity_type": "charge",
                    "current_density_value": 10,
                    "current_density_unit": "mA g–1",
                    "cycle": 1
                },
                {
                    "capacity_value": 158.7,
                    "capacity_unit": "mAh g–1",
                    "capacity_type": "discharge",
                    "current_density_value": 50,
                    "current_density_unit": "mA g–1",
                    "cycle": 60
                },
                {
                    "capacity_value": 73,
                    "capacity_unit": "mAh g–1",
                    "capacity_type": "discharge",
                    "current_density_value": 600,
                    "current_density_unit": "mA g–1",
                    "cycle": 120
                }
            ],
            "starting_material": [
                {
                    "material_name": "Na2CO3",
                    "material_formula": "Na2CO3",
                    "amount": {
                        "value": 0,
                        "unit": ""
                    }
                },
                {
                    "material_name": "Li2CO3",
                    "material_formula": "Li2CO3",
                    "amount": {
                        "value": 0,
                        "unit": ""
                    }
                },
                {
                    "material_name": "Mn2O3",
                    "material_formula": "Mn2O3",
                    "amount": {
                        "value": 0,
                        "unit": ""
                    }
                },
                {
                    "material_name": "Fe2O3",
                    "material_formula": "Fe2O3",
                    "amount": {
                        "value": 0,
                        "unit": ""
                    }
                }
            ]
        }
    ]
}

File: articles_20250313_500_extracted/10.1002-smll.202102400_processed_gpt-4o.json
{
    "material": [
        {
            "material_type": "anode",
            "material_name": "Sn@Na-NPs",
            "material_formula": "",
            "material_properties": [
                {
                    "capacity_value": 5,
                    "capacity_unit": "mAh cm−2",
                    "capacity_type": "not mentioned",
                    "current_density_value": 0,
                    "current_density_unit": "",
                    "cycle": 0
                },
                {
                    "capacity_value": 0,
                    "capacity_unit": "",
                    "capacity_type": "not mentioned",
                    "current_density_value": 10,
                    "current_density_unit": "mA cm−2",
                    "cycle": 0
                }
            ]
        }
    ]
}

File: articles_20250313_500_extracted/10.1002-smll.202102400_processed_o3-mini_medium.json
{
    "material": [
        {
            "material_type": "anode",
            "material_name": "Sn@Na‐NPs",
            "material_formula": "",
            "material_properties": []
        }
    ]
}

File: articles_20250313_500_extracted/10.1002-smll.202102618.json
{
    "material": [
        {
            "material_type": "anode",
            "material_name": "Sn foil anode",
            "material_formula": "Sn",
            "material_properties": [
                {
                    "capacity_value": 750,
                    "capacity_unit": "mAh g−1",
                    "capacity_type": "charge",
                    "current_density_value": 0.01,
                    "current_density_unit": "C",
                    "cycle": 1
                },
                {
                    "capacity_value": 766,
                    "capacity_unit": "mAh g−1",
                    "capacity_type": "discharge",
                    "current_density_value": 0.1,
                    "current_density_unit": "C",
                    "cycle": 1
                },
                {
                    "capacity_value": 666,
                    "capacity_unit": "mAh g−1",
                    "capacity_type": "charge",
                    "current_density_value": 0.1,
                    "current_density_unit": "C",
                    "cycle": 1
                },
                {
                    "capacity_value": 803,
                    "capacity_unit": "mAh g−1",
                    "capacity_type": "reversible",
                    "current_density_value": 0.1,
                    "current_density_unit": "C",
                    "cycle": 5
                },
                {
                    "capacity_value": 692,
                    "capacity_unit": "mAh g−1",
                    "capacity_type": "reversible",
                    "current_density_value": 0.1,
                    "current_density_unit": "C",
                    "cycle": 100
                },
                {
                    "capacity_value": 226,
                    "capacity_unit": "mAh g−1",
                    "capacity_type": "specific",
                    "current_density_value": 0,
                    "current_density_unit": "not mentioned",
                    "cycle": 0
                },
                {
                    "capacity_value": 508,
                    "capacity_unit": "mAh g−1",
                    "capacity_type": "specific",
                    "current_density_value": 0,
                    "current_density_unit": "not mentioned",
                    "cycle": 0
                },
                {
                    "capacity_value": 847,
                    "capacity_unit": "mAh g−1",
                    "capacity_type": "specific",
                    "current_density_value": 0,
                    "current_density_unit": "not mentioned",
                    "cycle": 0
                }
            ]
        }
    ]
}

File: articles_20250313_500_extracted/10.1002-smll.202102618_processed_gpt-4o.json
{
    "material": [
        {
            "material_type": "anode",
            "material_name": "Sn foil",
            "material_formula": "Sn",
            "material_properties": [
                {
                    "capacity_value": 20,
                    "capacity_unit": "mAh g−1",
                    "capacity_type": "discharge",
                    "current_density_value": 0.01,
                    "current_density_unit": "C",
                    "cycle": 1
                },
                {
                    "capacity_value": 100,
                    "capacity_unit": "mAh g−1",
                    "capacity_type": "discharge",
                    "current_density_value": 0.01,
                    "current_density_unit": "C",
                    "cycle": 1
                },
                {
                    "capacity_value": 200,
                    "capacity_unit": "mAh g−1",
                    "capacity_type": "specific",
                    "current_density_value": 0.01,
                    "current_density_unit": "C",
                    "cycle": 1
                },
                {
                    "capacity_value": 300,
                    "capacity_unit": "mAh g−1",
                    "capacity_type": "specific",
                    "current_density_value": 0.01,
                    "current_density_unit": "C",
                    "cycle": 1
                },
                {
                    "capacity_value": 500,
                    "capacity_unit": "mAh g−1",
                    "capacity_type": "specific",
                    "current_density_value": 0.01,
                    "current_density_unit": "C",
                    "cycle": 1
                },
                {
                    "capacity_value": 600,
                    "capacity_unit": "mAh g−1",
                    "capacity_type": "discharge",
                    "current_density_value": 0.01,
                    "current_density_unit": "C",
                    "cycle": 1
                },
                {
                    "capacity_value": 750,
                    "capacity_unit": "mAh g−1",
                    "capacity_type": "charge",
                    "current_density_value": 0.01,
                    "current_density_unit": "C",
                    "cycle": 1
                },
                {
                    "capacity_value": 666,
                    "capacity_unit": "mAh g−1",
                    "capacity_type": "charge",
                    "current_density_value": 0.1,
                    "current_density_unit": "C",
                    "cycle": 1
                },
                {
                    "capacity_value": 766,
                    "capacity_unit": "mAh g−1",
                    "capacity_type": "discharge",
                    "current_density_value": 0.1,
                    "current_density_unit": "C",
                    "cycle": 1
                },
                {
                    "capacity_value": 803,
                    "capacity_unit": "mAh g−1",
                    "capacity_type": "reversible",
                    "current_density_value": 0.1,
                    "current_density_unit": "C",
                    "cycle": 5
                },
                {
                    "capacity_value": 692,
                    "capacity_unit": "mAh g−1",
                    "capacity_type": "reversible",
                    "current_density_value": 0.1,
                    "current_density_unit": "C",
                    "cycle": 100
                }
            ]
        }
    ]
}

File: articles_20250313_500_extracted/10.1002-smll.202104293_processed_gpt-4o.json
{
    "material": [
        {
            "material_type": "anode",
            "material_name": "Ti3C2Tx MXene",
            "material_formula": "Ti3C2Tx",
            "material_properties": []
        },
        {
            "material_type": "anode",
            "material_name": "Sb2S3",
            "material_formula": "Sb2S3",
            "material_properties": []
        },
        {
            "material_type": "anode",
            "material_name": "Ti3C2-Sb2S3 composite",
            "material_formula": "",
            "material_properties": []
        }
    ]
}

File: articles_20250313_500_extracted/10.1002-smll.202104293_processed_o3-mini_medium.json
{
    "material": [
        {
            "material_type": "anode",
            "material_name": "Ti3C2Tx MXene",
            "material_formula": "Ti3C2Tx",
            "material_properties": []
        },
        {
            "material_type": "anode",
            "material_name": "Sb2S3 nanoparticles",
            "material_formula": "Sb2S3",
            "material_properties": []
        }
    ]
}

File: articles_20250313_500_extracted/10.1002-smll.202200177.json
{
    "material": [
        {
            "material_type": "anode",
            "material_name": "ST1000 Hard Carbon",
            "material_formula": "",
            "material_properties": [],
            "starting_material": [
                {
                    "material_name": "Phloroglucinol",
                    "material_formula": "C6H6O3",
                    "amount": {
                        "value": 0.82,
                        "unit": "g"
                    }
                },
                {
                    "material_name": "Glyoxylic acid monohydrate",
                    "material_formula": "",
                    "amount": {
                        "value": 0.61,
                        "unit": "g"
                    }
                },
                {
                    "material_name": "Pluronic F127",
                    "material_formula": "PEO106-PPO70-PEO106",
                    "amount": {
                        "value": 1.61,
                        "unit": "g"
                    }
                },
                {
                    "material_name": "Absolute ethanol",
                    "material_formula": "",
                    "amount": {
                        "value": 40,
                        "unit": "mL"
                    }
                }
            ]
        },
        {
            "material_type": "anode",
            "material_name": "ST1500 Hard Carbon",
            "material_formula": "",
            "material_properties": [],
            "starting_material": [
                {
                    "material_name": "Phloroglucinol",
                    "material_formula": "C6H6O3",
                    "amount": {
                        "value": 0.82,
                        "unit": "g"
                    }
                },
                {
                    "material_name": "Glyoxylic acid monohydrate",
                    "material_formula": "C2H2O3·H2O",
                    "amount": {
                        "value": 0.61,
                        "unit": "g"
                    }
                },
                {
                    "material_name": "Pluronic F127",
                    "material_formula": "PEO106-PPO70-PEO106",
                    "amount": {
                        "value": 1.61,
                        "unit": "g"
                    }
                },
                {
                    "material_name": "Absolute ethanol",
                    "material_formula": "C2H5OH",
                    "amount": {
                        "value": 40,
                        "unit": "mL"
                    }
                }
            ]
        },
        {
            "material_type": "electrolyte",
            "material_name": "Ethylene Carbonate",
            "material_formula": "C3H4O3",
            "material_properties": [],
            "starting_material": []
        }
    ]
}

File: articles_20250313_500_extracted/10.1002-smll.202200694_processed_o3-mini_medium.json
{
    "material": [
        {
            "material_type": "anode",
            "material_name": "TiCxN1-x/N-TiO2",
            "material_formula": "TiCxN1-x/TiO2",
            "material_properties": [
                {
                    "capacity_value": 358.0,
                    "capacity_unit": "mAh g^-1",
                    "capacity_type": "discharge",
                    "current_density_value": 0.1,
                    "current_density_unit": "C",
                    "cycle": 2
                },
                {
                    "capacity_value": 312.0,
                    "capacity_unit": "mAh g^-1",
                    "capacity_type": "discharge",
                    "current_density_value": 0.2,
                    "current_density_unit": "C",
                    "cycle": 2
                },
                {
                    "capacity_value": 265.3,
                    "capacity_unit": "mAh g^-1",
                    "capacity_type": "discharge",
                    "current_density_value": 0.5,
                    "current_density_unit": "C",
                    "cycle": 2
                },
                {
                    "capacity_value": 245.5,
                    "capacity_unit": "mAh g^-1",
                    "capacity_type": "discharge",
                    "current_density_value": 1.0,
                    "current_density_unit": "C",
                    "cycle": 2
                },
                {
                    "capacity_value": 225.8,
                    "capacity_unit": "mAh g^-1",
                    "capacity_type": "discharge",
                    "current_density_value": 2.0,
                    "current_density_unit": "C",
                    "cycle": 2
                },
                {
                    "capacity_value": 195.7,
                    "capacity_unit": "mAh g^-1",
                    "capacity_type": "discharge",
                    "current_density_value": 5.0,
                    "current_density_unit": "C",
                    "cycle": 2
                },
                {
                    "capacity_value": 173.7,
                    "capacity_unit": "mAh g^-1",
                    "capacity_type": "discharge",
                    "current_density_value": 10.0,
                    "current_density_unit": "C",
                    "cycle": 2
                },
                {
                    "capacity_value": 312.3,
                    "capacity_unit": "mAh g^-1",
                    "capacity_type": "reversible",
                    "current_density_value": 0.1,
                    "current_density_unit": "C",
                    "cycle": 2
                },
                {
                    "capacity_value": 171.1,
                    "capacity_unit": "mAh g^-1",
                    "capacity_type": "reversible",
                    "current_density_value": 10.0,
                    "current_density_unit": "C",
                    "cycle": 600
                }
            ],
            "starting_material": [
                {
                    "material_name": "Anatase TiO2 nanopowder",
                    "material_formula": "TiO2",
                    "amount": {
                        "value": 0.2,
                        "unit": "g"
                    }
                },
                {
                    "material_name": "Urea",
                    "material_formula": "CO(NH2)2",
                    "amount": {
                        "value": 0,
                        "unit": ""
                    }
                }
            ]
        },
        {
            "material_type": "anode",
            "material_name": "Pristine TiO2",
            "material_formula": "TiO2",
            "material_properties": [
                {
                    "capacity_value": 287.2,
                    "capacity_unit": "mAh g^-1",
                    "capacity_type": "discharge",
                    "current_density_value": 0.1,
                    "current_density_unit": "C",
                    "cycle": 2
                },
                {
                    "capacity_value": 228.2,
                    "capacity_unit": "mAh g^-1",
                    "capacity_type": "discharge",
                    "current_density_value": 0.2,
                    "current_density_unit": "C",
                    "cycle": 2
                },
                {
                    "capacity_value": 196.6,
                    "capacity_unit": "mAh g^-1",
                    "capacity_type": "discharge",
                    "current_density_value": 0.5,
                    "current_density_unit": "C",
                    "cycle": 2
                },
                {
                    "capacity_value": 177.2,
                    "capacity_unit": "mAh g^-1",
                    "capacity_type": "discharge",
                    "current_density_value": 1.0,
                    "current_density_unit": "C",
                    "cycle": 2
                },
                {
                    "capacity_value": 134.3,
                    "capacity_unit": "mAh g^-1",
                    "capacity_type": "discharge",
                    "current_density_value": 2.0,
                    "current_density_unit": "C",
                    "cycle": 2
                },
                {
                    "capacity_value": 114.4,
                    "capacity_unit": "mAh g^-1",
                    "capacity_type": "discharge",
                    "current_density_value": 5.0,
                    "current_density_unit": "C",
                    "cycle": 2
                },
                {
                    "capacity_value": 106.6,
                    "capacity_unit": "mAh g^-1",
                    "capacity_type": "reversible",
                    "current_density_value": 10.0,
                    "current_density_unit": "C",
                    "cycle": 300
                }
            ],
            "starting_material": [
                {
                    "material_name": "Anatase TiO2 Nanopowder",
                    "material_formula": "TiO2",
                    "amount": {
                        "value": 0.2,
                        "unit": "g"
                    }
                }
            ]
        }
    ]
}

File: articles_20250313_500_extracted/10.1002-smll.202207397_processed_gpt-4o.json
{
    "material": [
        {
            "material_type": "anode",
            "material_name": "MoS2",
            "material_formula": "MoS2",
            "material_properties": [
                {
                    "capacity_value": 1.01,
                    "capacity_unit": "nm",
                    "capacity_type": "reversible",
                    "current_density_value": 0,
                    "current_density_unit": "mA/g",
                    "cycle": 0
                }
            ]
        },
        {
            "material_type": "anode",
            "material_name": "E-MoS2-9",
            "material_formula": "E-MoS2-9",
            "material_properties": [
                {
                    "capacity_value": 1.01,
                    "capacity_unit": "nm",
                    "capacity_type": "reversible",
                    "current_density_value": 0,
                    "current_density_unit": "mA/g",
                    "cycle": 0
                }
            ]
        }
    ]
}

File: articles_20250313_500_extracted/10.1002-smll.202207397_processed_o3-mini_medium.json
{
    "material": [
        {
            "material_type": "anode",
            "material_name": "E‑MoS2‑9",
            "material_formula": "MoS2",
            "material_properties": [
                {
                    "capacity_value": 0,
                    "capacity_unit": "mAh/g",
                    "capacity_type": "specific",
                    "current_density_value": 0,
                    "current_density_unit": "mA/g",
                    "cycle": 0
                }
            ]
        },
        {
            "material_type": "anode",
            "material_name": "PC@MoS2‑4",
            "material_formula": "MoS2 (with carbon coating)",
            "material_properties": [
                {
                    "capacity_value": 0,
                    "capacity_unit": "mAh/g",
                    "capacity_type": "specific",
                    "current_density_value": 0,
                    "current_density_unit": "mA/g",
                    "cycle": 0
                }
            ]
        }
    ]
}

File: articles_20250313_500_extracted/10.1002-smll.202208291.json
{
    "material": [
        {
            "material_type": "anode",
            "material_name": "MoS2@NSC composite",
            "material_formula": "MoS2 + N,S-doped Carbon",
            "material_properties": []
        }
    ]
}

File: articles_20250313_500_extracted/10.1002-smll.202208291_processed_gpt-4o.json
{
    "material": [
        {
            "material_type": "anode",
            "material_name": "MoS2@NSC",
            "material_formula": "",
            "material_properties": [
                {
                    "capacity_value": 0.2,
                    "capacity_unit": "V",
                    "capacity_type": "discharge",
                    "current_density_value": 0.5,
                    "current_density_unit": "mV s−1",
                    "cycle": 1
                },
                {
                    "capacity_value": 1.6,
                    "capacity_unit": "V",
                    "capacity_type": "discharge",
                    "current_density_value": 0.5,
                    "current_density_unit": "mV s−1",
                    "cycle": 1
                },
                {
                    "capacity_value": 0.76,
                    "capacity_unit": "V",
                    "capacity_type": "discharge",
                    "current_density_value": 0.5,
                    "current_density_unit": "mV s−1",
                    "cycle": 1
                },
                {
                    "capacity_value": 0.34,
                    "capacity_unit": "V",
                    "capacity_type": "discharge",
                    "current_density_value": 0.5,
                    "current_density_unit": "mV s−1",
                    "cycle": 1
                },
                {
                    "capacity_value": 0.37,
                    "capacity_unit": "V",
                    "capacity_type": "charge",
                    "current_density_value": 0.5,
                    "current_density_unit": "mV s−1",
                    "cycle": 1
                },
                {
                    "capacity_value": 0.88,
                    "capacity_unit": "V",
                    "capacity_type": "charge",
                    "current_density_value": 0.5,
                    "current_density_unit": "mV s−1",
                    "cycle": 1
                },
                {
                    "capacity_value": 1.8,
                    "capacity_unit": "V",
                    "capacity_type": "charge",
                    "current_density_value": 0.5,
                    "current_density_unit": "mV s−1",
                    "cycle": 1
                },
                {
                    "capacity_value": 0.03,
                    "capacity_unit": "V",
                    "capacity_type": "discharge",
                    "current_density_value": 0.5,
                    "current_density_unit": "mV s−1",
                    "cycle": 1
                },
                {
                    "capacity_value": 0.07,
                    "capacity_unit": "V",
                    "capacity_type": "charge",
                    "current_density_value": 0.5,
                    "current_density_unit": "mV s−1",
                    "cycle": 1
                }
            ]
        },
        {
            "material_type": "electrolyte",
            "material_name": "ether-based electrolyte",
            "material_formula": "",
            "material_properties": []
        },
        {
            "material_type": "electrolyte",
            "material_name": "ester-based electrolyte",
            "material_formula": "",
            "material_properties": []
        }
    ]
}

File: articles_20250313_500_extracted/10.1002-smll.202300188_processed_gpt-4o.json
{
    "material": [
        {
            "material_type": "anode",
            "material_name": "NiCo2S4",
            "material_formula": "NiCo2S4",
            "material_properties": [
                {
                    "capacity_value": 703,
                    "capacity_unit": "mA h g−1",
                    "capacity_type": "specific",
                    "current_density_value": 0,
                    "current_density_unit": "",
                    "cycle": 0
                },
                {
                    "capacity_value": 619.8,
                    "capacity_unit": "mA h g−1",
                    "capacity_type": "not mentioned",
                    "current_density_value": 50,
                    "current_density_unit": "mA g−1",
                    "cycle": 0
                },
                {
                    "capacity_value": 575.5,
                    "capacity_unit": "mA h g−1",
                    "capacity_type": "not mentioned",
                    "current_density_value": 100,
                    "current_density_unit": "mA g−1",
                    "cycle": 0
                },
                {
                    "capacity_value": 535.1,
                    "capacity_unit": "mA h g−1",
                    "capacity_type": "not mentioned",
                    "current_density_value": 200,
                    "current_density_unit": "mA g−1",
                    "cycle": 0
                },
                {
                    "capacity_value": 507.1,
                    "capacity_unit": "mA h g−1",
                    "capacity_type": "not mentioned",
                    "current_density_value": 500,
                    "current_density_unit": "mA g−1",
                    "cycle": 0
                },
                {
                    "capacity_value": 494.8,
                    "capacity_unit": "mA h g−1",
                    "capacity_type": "not mentioned",
                    "current_density_value": 800,
                    "current_density_unit": "mA g−1",
                    "cycle": 0
                },
                {
                    "capacity_value": 492.1,
                    "capacity_unit": "mA h g−1",
                    "capacity_type": "not mentioned",
                    "current_density_value": 1000,
                    "current_density_unit": "mA g−1",
                    "cycle": 0
                },
                {
                    "capacity_value": 429.5,
                    "capacity_unit": "mA h g−1",
                    "capacity_type": "not mentioned",
                    "current_density_value": 100,
                    "current_density_unit": "mA g−1",
                    "cycle": 0
                },
                {
                    "capacity_value": 389.4,
                    "capacity_unit": "mA h g−1",
                    "capacity_type": "not mentioned",
                    "current_density_value": 200,
                    "current_density_unit": "mA g−1",
                    "cycle": 0
                },
                {
                    "capacity_value": 362.2,
                    "capacity_unit": "mA h g−1",
                    "capacity_type": "not mentioned",
                    "current_density_value": 500,
                    "current_density_unit": "mA g−1",
                    "cycle": 0
                },
                {
                    "capacity_value": 343.3,
                    "capacity_unit": "mA h g−1",
                    "capacity_type": "not mentioned",
                    "current_density_value": 1000,
                    "current_density_unit": "mA g−1",
                    "cycle": 0
                },
                {
                    "capacity_value": 310.4,
                    "capacity_unit": "mA h g−1",
                    "capacity_type": "not mentioned",
                    "current_density_value": 2000,
                    "current_density_unit": "mA g−1",
                    "cycle": 0
                },
                {
                    "capacity_value": 215.4,
                    "capacity_unit": "mA h g−1",
                    "capacity_type": "not mentioned",
                    "current_density_value": 5000,
                    "current_density_unit": "mA g−1",
                    "cycle": 0
                },
                {
                    "capacity_value": 380.4,
                    "capacity_unit": "mA h g−1",
                    "capacity_type": "reversible",
                    "current_density_value": 50,
                    "current_density_unit": "mA g−1",
                    "cycle": 200
                },
                {
                    "capacity_value": 341.7,
                    "capacity_unit": "mA h g−1",
                    "capacity_type": "reversible",
                    "current_density_value": 200,
                    "current_density_unit": "mA g−1",
                    "cycle": 250
                }
            ]
        }
    ]
}

File: articles_20250313_500_extracted/10.1002-smll.202300188_processed_o3-mini_medium.json
{
    "material": [
        {
            "material_type": "anode",
            "material_name": "NiCo2S4",
            "material_formula": "NiCo2S4",
            "material_properties": [
                {
                    "capacity_value": 703,
                    "capacity_unit": "mA h g-1",
                    "capacity_type": "specific",
                    "current_density_value": 0,
                    "current_density_unit": "null",
                    "cycle": 0
                },
                {
                    "capacity_value": 619.8,
                    "capacity_unit": "mA h g-1",
                    "capacity_type": "discharge",
                    "current_density_value": 50,
                    "current_density_unit": "mA g-1",
                    "cycle": 0
                },
                {
                    "capacity_value": 575.5,
                    "capacity_unit": "mA h g-1",
                    "capacity_type": "discharge",
                    "current_density_value": 100,
                    "current_density_unit": "mA g-1",
                    "cycle": 0
                },
                {
                    "capacity_value": 535.1,
                    "capacity_unit": "mA h g-1",
                    "capacity_type": "discharge",
                    "current_density_value": 200,
                    "current_density_unit": "mA g-1",
                    "cycle": 0
                },
                {
                    "capacity_value": 507.1,
                    "capacity_unit": "mA h g-1",
                    "capacity_type": "discharge",
                    "current_density_value": 500,
                    "current_density_unit": "mA g-1",
                    "cycle": 0
                },
                {
                    "capacity_value": 494.8,
                    "capacity_unit": "mA h g-1",
                    "capacity_type": "discharge",
                    "current_density_value": 800,
                    "current_density_unit": "mA g-1",
                    "cycle": 0
                },
                {
                    "capacity_value": 492.1,
                    "capacity_unit": "mA h g-1",
                    "capacity_type": "discharge",
                    "current_density_value": 1000,
                    "current_density_unit": "mA g-1",
                    "cycle": 0
                },
                {
                    "capacity_value": 380.4,
                    "capacity_unit": "mA h g-1",
                    "capacity_type": "reversible",
                    "current_density_value": 50,
                    "current_density_unit": "mA g-1",
                    "cycle": 200
                },
                {
                    "capacity_value": 341.7,
                    "capacity_unit": "mA h g-1",
                    "capacity_type": "reversible",
                    "current_density_value": 200,
                    "current_density_unit": "mA g-1",
                    "cycle": 250
                }
            ]
        }
    ]
}

File: articles_20250313_500_extracted/10.1002-smtd.202001050.json
{
    "material": [
        {
            "material_type": "anode",
            "material_name": "Ag@C substrate",
            "material_formula": "",
            "material_properties": [
                {
                    "capacity_value": 2,
                    "capacity_unit": "mAh cm−2",
                    "capacity_type": "reversible",
                    "current_density_value": 1,
                    "current_density_unit": "mA cm−2",
                    "cycle": 100
                },
                {
                    "capacity_value": 2,
                    "capacity_unit": "mAh cm−2",
                    "capacity_type": "reversible",
                    "current_density_value": 2,
                    "current_density_unit": "mA cm−2",
                    "cycle": 100
                },
                {
                    "capacity_value": 2,
                    "capacity_unit": "mAh cm−2",
                    "capacity_type": "reversible",
                    "current_density_value": 3,
                    "current_density_unit": "mA cm−2",
                    "cycle": 100
                }
            ],
            "starting_material": [
                {
                    "material_name": "Carbon cloth",
                    "material_formula": "",
                    "amount": {
                        "value": 50,
                        "unit": "cm²"
                    }
                },
                {
                    "material_name": "Acetone",
                    "material_formula": "C3H6O",
                    "amount": {
                        "value": 0,
                        "unit": ""
                    }
                },
                {
                    "material_name": "Ag particles",
                    "material_formula": "Ag",
                    "amount": {
                        "value": 300,
                        "unit": "mg"
                    }
                }
            ]
        },
        {
            "material_type": "cathode",
            "material_name": "Prussian White (PW)",
            "material_formula": "",
            "material_properties": [
                {
                    "capacity_value": 136,
                    "capacity_unit": "mAh g−1",
                    "capacity_type": "charge",
                    "current_density_value": 0.1,
                    "current_density_unit": "C",
                    "cycle": 1
                },
                {
                    "capacity_value": 128,
                    "capacity_unit": "mAh g−1",
                    "capacity_type": "discharge",
                    "current_density_value": 0.1,
                    "current_density_unit": "C",
                    "cycle": 1
                },
                {
                    "capacity_value": 110,
                    "capacity_unit": "mAh g−1",
                    "capacity_type": "reversible",
                    "current_density_value": 0.2,
                    "current_density_unit": "C",
                    "cycle": 1
                },
                {
                    "capacity_value": 104,
                    "capacity_unit": "mAh g−1",
                    "capacity_type": "reversible",
                    "current_density_value": 0.5,
                    "current_density_unit": "C",
                    "cycle": 1
                },
                {
                    "capacity_value": 95,
                    "capacity_unit": "mAh g−1",
                    "capacity_type": "reversible",
                    "current_density_value": 1,
                    "current_density_unit": "C",
                    "cycle": 1
                },
                {
                    "capacity_value": 75,
                    "capacity_unit": "mAh g−1",
                    "capacity_type": "reversible",
                    "current_density_value": 2,
                    "current_density_unit": "C",
                    "cycle": 1
                },
                {
                    "capacity_value": 52,
                    "capacity_unit": "mAh g−1",
                    "capacity_type": "reversible",
                    "current_density_value": 5,
                    "current_density_unit": "C",
                    "cycle": 1
                },
                {
                    "capacity_value": 122,
                    "capacity_unit": "mAh g−1",
                    "capacity_type": "reversible",
                    "current_density_value": 0.1,
                    "current_density_unit": "C",
                    "cycle": 0
                }
            ],
            "starting_material": [
                {
                    "material_name": "Manganese(II) sulfate monohydrate",
                    "material_formula": "MnSO4·H2O",
                    "amount": {
                        "value": 0.001,
                        "unit": "mol"
                    }
                },
                {
                    "material_name": "Sodium citrate dihydrate",
                    "material_formula": "Na3C6H5O7·2H2O",
                    "amount": {
                        "value": 0.01,
                        "unit": "mol"
                    }
                },
                {
                    "material_name": "Potassium ferrocyanide trihydrate",
                    "material_formula": "K4Fe(CN)6·3H2O",
                    "amount": {
                        "value": 0.001,
                        "unit": "mol"
                    }
                }
            ]
        }
    ]
}
