Repository: Subways-Sun/sodium-ion-batteries

File: articles_20250313_500_extracted/10.1007-s10008-023-05706-4.json
{
    "material": [
        {
            "material_type": "cathode",
            "material_name": "L-Zn-0-900",
            "material_formula": "Na0.7Ni0.35Mn0.65O2",
            "material_properties": [
                {
                    "capacity_value": 77.9,
                    "capacity_unit": "mAh g−1",
                    "capacity_type": "discharge",
                    "current_density_value": 170,
                    "current_density_unit": "mA g−1",
                    "cycle": 1
                },
                {
                    "capacity_value": 62.0,
                    "capacity_unit": "mAh g−1",
                    "capacity_type": "discharge",
                    "current_density_value": 170,
                    "current_density_unit": "mA g−1",
                    "cycle": 500
                },
                {
                    "capacity_value": 79.2,
                    "capacity_unit": "mAh g−1",
                    "capacity_type": "discharge",
                    "current_density_value": 34,
                    "current_density_unit": "mA g−1",
                    "cycle": 0
                },
                {
                    "capacity_value": 77.4,
                    "capacity_unit": "mAh g−1",
                    "capacity_type": "discharge",
                    "current_density_value": 85,
                    "current_density_unit": "mA g−1",
                    "cycle": 0
                },
                {
                    "capacity_value": 75.8,
                    "capacity_unit": "mAh g−1",
                    "capacity_type": "discharge",
                    "current_density_value": 170,
                    "current_density_unit": "mA g−1",
                    "cycle": 0
                },
                {
                    "capacity_value": 72.8,
                    "capacity_unit": "mAh g−1",
                    "capacity_type": "discharge",
                    "current_density_value": 340,
                    "current_density_unit": "mA g−1",
                    "cycle": 0
                },
                {
                    "capacity_value": 58.6,
                    "capacity_unit": "mAh g−1",
                    "capacity_type": "discharge",
                    "current_density_value": 1700,
                    "current_density_unit": "mA g−1",
                    "cycle": 0
                },
                {
                    "capacity_value": 72.4,
                    "capacity_unit": "mAh g−1",
                    "capacity_type": "discharge",
                    "current_density_value": 34,
                    "current_density_unit": "mA g−1",
                    "cycle": 1
                },
                {
                    "capacity_value": 43.4,
                    "capacity_unit": "mAh g−1",
                    "capacity_type": "discharge",
                    "current_density_value": 170,
                    "current_density_unit": "mA g−1",
                    "cycle": 500
                }
            ],
            "starting_material": [
                {
                    "material_name": "Sodium carbonate",
                    "material_formula": "Na2CO3",
                    "amount": {
                        "value": 0,
                        "unit": "stoichiometric ratio (not explicitly specified)"
                    }
                },
                {
                    "material_name": "Nickel oxide",
                    "material_formula": "NiO",
                    "amount": {
                        "value": 0,
                        "unit": "stoichiometric ratio (not explicitly specified)"
                    }
                },
                {
                    "material_name": "Manganese(III) oxide",
                    "material_formula": "Mn2O3",
                    "amount": {
                        "value": 0,
                        "unit": "stoichiometric ratio (not explicitly specified)"
                    }
                }
            ]
        },
        {
            "material_type": "cathode",
            "material_name": "L-Zn-0.05-900",
            "material_formula": "Na0.7Ni0.30Mn0.65Zn0.05O2",
            "material_properties": [
                {
                    "capacity_value": 53.6,
                    "capacity_unit": "mAh g−1",
                    "capacity_type": "discharge",
                    "current_density_value": 170,
                    "current_density_unit": "mA g−1",
                    "cycle": 500
                }
            ],
            "starting_material": [
                {
                    "material_name": "Na2CO3",
                    "material_formula": "Na2CO3",
                    "amount": {
                        "value": 0,
                        "unit": ""
                    }
                },
                {
                    "material_name": "NiO",
                    "material_formula": "NiO",
                    "amount": {
                        "value": 0,
                        "unit": ""
                    }
                },
                {
                    "material_name": "Mn2O3",
                    "material_formula": "Mn2O3",
                    "amount": {
                        "value": 0,
                        "unit": ""
                    }
                },
                {
                    "material_name": "ZnO",
                    "material_formula": "ZnO",
                    "amount": {
                        "value": 0,
                        "unit": ""
                    }
                }
            ]
        },
        {
            "material_type": "cathode",
            "material_name": "L-Zn-0.1-900",
            "material_formula": "Na0.7Ni0.25Mn0.65Zn0.1O2",
            "material_properties": [
                {
                    "capacity_value": 94.1,
                    "capacity_unit": "mAh g−1",
                    "capacity_type": "discharge",
                    "current_density_value": 34,
                    "current_density_unit": "mA g−1",
                    "cycle": 1
                },
                {
                    "capacity_value": 87.9,
                    "capacity_unit": "mAh g−1",
                    "capacity_type": "discharge",
                    "current_density_value": 170,
                    "current_density_unit": "mA g−1",
                    "cycle": 1
                },
                {
                    "capacity_value": 68.9,
                    "capacity_unit": "mAh g−1",
                    "capacity_type": "discharge",
                    "current_density_value": 170,
                    "current_density_unit": "mA g−1",
                    "cycle": 500
                },
                {
                    "capacity_value": 91.1,
                    "capacity_unit": "mAh g−1",
                    "capacity_type": "discharge",
                    "current_density_value": 34,
                    "current_density_unit": "mA g−1",
                    "cycle": 0
                },
                {
                    "capacity_value": 82.2,
                    "capacity_unit": "mAh g−1",
                    "capacity_type": "discharge",
                    "current_density_value": 170,
                    "current_density_unit": "mA g−1",
                    "cycle": 0
                },
                {
                    "capacity_value": 60.3,
                    "capacity_unit": "mAh g−1",
                    "capacity_type": "discharge",
                    "current_density_value": 1700,
                    "current_density_unit": "mA g−1",
                    "cycle": 0
                },
                {
                    "capacity_value": 48.2,
                    "capacity_unit": "mAh g−1",
                    "capacity_type": "discharge",
                    "current_density_value": 3400,
                    "current_density_unit": "mA g−1",
                    "cycle": 0
                }
            ],
            "starting_material": [
                {
                    "material_name": "Sodium carbonate",
                    "material_formula": "Na2CO3",
                    "amount": {
                        "value": 0,
                        "unit": "null"
                    }
                },
                {
                    "material_name": "Nickel(II) oxide",
                    "material_formula": "NiO",
                    "amount": {
                        "value": 0,
                        "unit": "null"
                    }
                },
                {
                    "material_name": "Manganese(III) oxide",
                    "material_formula": "Mn2O3",
                    "amount": {
                        "value": 0,
                        "unit": "null"
                    }
                },
                {
                    "material_name": "Zinc oxide",
                    "material_formula": "ZnO",
                    "amount": {
                        "value": 0,
                        "unit": "null"
                    }
                }
            ]
        },
        {
            "material_type": "cathode",
            "material_name": "L-Zn-0.15-900",
            "material_formula": "Na0.7Ni0.20Mn0.65Zn0.15O2",
            "material_properties": [
                {
                    "capacity_value": 89.1,
                    "capacity_unit": "mAh g−1",
                    "capacity_type": "discharge",
                    "current_density_value": 34,
                    "current_density_unit": "mA g−1",
                    "cycle": 1
                },
                {
                    "capacity_value": 58.3,
                    "capacity_unit": "mAh g−1",
                    "capacity_type": "discharge",
                    "current_density_value": 170,
                    "current_density_unit": "mA g−1",
                    "cycle": 500
                }
            ],
            "starting_material": [
                {
                    "material_name": "Na2CO3",
                    "material_formula": "Na2CO3",
                    "amount": {
                        "value": 0,
                        "unit": "stoichiometric (exact amount not specified)"
                    }
                },
                {
                    "material_name": "NiO",
                    "material_formula": "NiO",
                    "amount": {
                        "value": 0,
                        "unit": "stoichiometric (exact amount not specified)"
                    }
                },
                {
                    "material_name": "Mn2O3",
                    "material_formula": "Mn2O3",
                    "amount": {
                        "value": 0,
                        "unit": "stoichiometric (exact amount not specified)"
                    }
                },
                {
                    "material_name": "ZnO",
                    "material_formula": "ZnO",
                    "amount": {
                        "value": 0,
                        "unit": "stoichiometric (exact amount not specified)"
                    }
                }
            ]
        },
        {
            "material_type": "cathode",
            "material_name": "L-Zn-0.2-900",
            "material_formula": "Na0.7Ni0.15Mn0.65Zn0.2O2",
            "material_properties": [
                {
                    "capacity_value": 72.4,
                    "capacity_unit": "mAh g−1",
                    "capacity_type": "discharge",
                    "current_density_value": 34,
                    "current_density_unit": "mA g−1",
                    "cycle": 1
                },
                {
                    "capacity_value": 33.8,
                    "capacity_unit": "mAh g−1",
                    "capacity_type": "discharge",
                    "current_density_value": 170,
                    "current_density_unit": "mA g−1",
                    "cycle": 500
                }
            ],
            "starting_material": [
                {
                    "material_name": "Sodium Carbonate",
                    "material_formula": "Na2CO3",
                    "amount": {
                        "value": 0,
                        "unit": "stoichiometric ratio (amount unspecified)"
                    }
                },
                {
                    "material_name": "Nickel Oxide",
                    "material_formula": "NiO",
                    "amount": {
                        "value": 0,
                        "unit": "stoichiometric ratio (amount unspecified)"
                    }
                },
                {
                    "material_name": "Manganese(III) Oxide",
                    "material_formula": "Mn2O3",
                    "amount": {
                        "value": 0,
                        "unit": "stoichiometric ratio (amount unspecified)"
                    }
                },
                {
                    "material_name": "Zinc Oxide",
                    "material_formula": "ZnO",
                    "amount": {
                        "value": 0,
                        "unit": "stoichiometric ratio (amount unspecified)"
                    }
                }
            ]
        },
        {
            "material_type": "cathode",
            "material_name": "L-Zn-0.1-950",
            "material_formula": "Na0.7Ni0.25Mn0.65Zn0.1O2",
            "material_properties": [
                {
                    "capacity_value": 92.5,
                    "capacity_unit": "mAh g−1",
                    "capacity_type": "discharge",
                    "current_density_value": 34,
                    "current_density_unit": "mA g−1",
                    "cycle": 1
                },
                {
                    "capacity_value": 91,
                    "capacity_unit": "mAh g−1",
                    "capacity_type": "discharge",
                    "current_density_value": 170,
                    "current_density_unit": "mA g−1",
                    "cycle": 1
                },
                {
                    "capacity_value": 72.7,
                    "capacity_unit": "mAh g−1",
                    "capacity_type": "discharge",
                    "current_density_value": 170,
                    "current_density_unit": "mA g−1",
                    "cycle": 500
                },
                {
                    "capacity_value": 60,
                    "capacity_unit": "mAh g−1",
                    "capacity_type": "discharge",
                    "current_density_value": 170,
                    "current_density_unit": "mA g−1",
                    "cycle": 1000
                },
                {
                    "capacity_value": 93.6,
                    "capacity_unit": "mAh g−1",
                    "capacity_type": "discharge",
                    "current_density_value": 34,
                    "current_density_unit": "mA g−1",
                    "cycle": 0
                },
                {
                    "capacity_value": 89.3,
                    "capacity_unit": "mAh g−1",
                    "capacity_type": "discharge",
                    "current_density_value": 68,
                    "current_density_unit": "mA g−1",
                    "cycle": 0
                },
                {
                    "capacity_value": 87.2,
                    "capacity_unit": "mAh g−1",
                    "capacity_type": "discharge",
                    "current_density_value": 85,
                    "current_density_unit": "mA g−1",
                    "cycle": 0
                },
                {
                    "capacity_value": 83.5,
                    "capacity_unit": "mAh g−1",
                    "capacity_type": "discharge",
                    "current_density_value": 170,
                    "current_density_unit": "mA g−1",
                    "cycle": 0
                },
                {
                    "capacity_value": 79.6,
                    "capacity_unit": "mAh g−1",
                    "capacity_type": "discharge",
                    "current_density_value": 340,
                    "current_density_unit": "mA g−1",
                    "cycle": 0
                },
                {
                    "capacity_value": 72.6,
                    "capacity_unit": "mAh g−1",
                    "capacity_type": "discharge",
                    "current_density_value": 850,
                    "current_density_unit": "mA g−1",
                    "cycle": 0
                },
                {
                    "capacity_value": 65.7,
                    "capacity_unit": "mAh g−1",
                    "capacity_type": "discharge",
                    "current_density_value": 1700,
                    "current_density_unit": "mA g−1",
                    "cycle": 0
                },
                {
                    "capacity_value": 60.8,
                    "capacity_unit": "mAh g−1",
                    "capacity_type": "discharge",
                    "current_density_value": 2550,
                    "current_density_unit": "mA g−1",
                    "cycle": 0
                },
                {
                    "capacity_value": 54.7,
                    "capacity_unit": "mAh g−1",
                    "capacity_type": "discharge",
                    "current_density_value": 3400,
                    "current_density_unit": "mA g−1",
                    "cycle": 0
                }
            ],
            "starting_material": [
                {
                    "material_name": "Na2CO3",
                    "material_formula": "Na2CO3",
                    "amount": {
                        "value": 0,
                        "unit": "stoichiometric - not specified"
                    }
                },
                {
                    "material_name": "NiO",
                    "material_formula": "NiO",
                    "amount": {
                        "value": 0,
                        "unit": "stoichiometric - not specified"
                    }
                },
                {
                    "material_name": "Mn2O3",
                    "material_formula": "Mn2O3",
                    "amount": {
                        "value": 0,
                        "unit": "stoichiometric - not specified"
                    }
                },
                {
                    "material_name": "ZnO",
                    "material_formula": "ZnO",
                    "amount": {
                        "value": 0,
                        "unit": "stoichiometric - not specified"
                    }
                }
            ]
        },
        {
            "material_type": "cathode",
            "material_name": "L-Zn-0.1-1000",
            "material_formula": "Na0.7Ni0.25Mn0.65Zn0.1O2",
            "material_properties": [
                {
                    "capacity_value": 120,
                    "capacity_unit": "mAh g−1",
                    "capacity_type": "discharge",
                    "current_density_value": 34,
                    "current_density_unit": "mA g−1",
                    "cycle": 1
                },
                {
                    "capacity_value": 105.2,
                    "capacity_unit": "mAh g−1",
                    "capacity_type": "discharge",
                    "current_density_value": 170,
                    "current_density_unit": "mA g−1",
                    "cycle": 1
                },
                {
                    "capacity_value": 53.8,
                    "capacity_unit": "mAh g−1",
                    "capacity_type": "discharge",
                    "current_density_value": 170,
                    "current_density_unit": "mA g−1",
                    "cycle": 500
                },
                {
                    "capacity_value": 89.9,
                    "capacity_unit": "mAh g−1",
                    "capacity_type": "discharge",
                    "current_density_value": 340,
                    "current_density_unit": "mA g−1",
                    "cycle": 0
                },
                {
                    "capacity_value": 48.4,
                    "capacity_unit": "mAh g−1",
                    "capacity_type": "discharge",
                    "current_density_value": 1700,
                    "current_density_unit": "mA g−1",
                    "cycle": 0
                }
            ],
            "starting_material": [
                {
                    "material_name": "Sodium carbonate",
                    "material_formula": "Na2CO3",
                    "amount": {
                        "value": 0,
                        "unit": "null"
                    }
                },
                {
                    "material_name": "Nickel(II) oxide",
                    "material_formula": "NiO",
                    "amount": {
                        "value": 0,
                        "unit": "null"
                    }
                },
                {
                    "material_name": "Manganese(III) oxide",
                    "material_formula": "Mn2O3",
                    "amount": {
                        "value": 0,
                        "unit": "null"
                    }
                },
                {
                    "material_name": "Zinc oxide",
                    "material_formula": "ZnO",
                    "amount": {
                        "value": 0,
                        "unit": "null"
                    }
                }
            ]
        },
        {
            "material_type": "cathode",
            "material_name": "N-Zn-0.1-950",
            "material_formula": "Na0.7Ni0.25Mn0.65Zn0.1O2",
            "material_properties": [
                {
                    "capacity_value": 84.6,
                    "capacity_unit": "mAh g−1",
                    "capacity_type": "discharge",
                    "current_density_value": 34,
                    "current_density_unit": "mA g−1",
                    "cycle": 1
                },
                {
                    "capacity_value": 77.3,
                    "capacity_unit": "mAh g−1",
                    "capacity_type": "discharge",
                    "current_density_value": 170,
                    "current_density_unit": "mA g−1",
                    "cycle": 1
                },
                {
                    "capacity_value": 68.9,
                    "capacity_unit": "mAh g−1",
                    "capacity_type": "discharge",
                    "current_density_value": 170,
                    "current_density_unit": "mA g−1",
                    "cycle": 500
                },
                {
                    "capacity_value": 64.9,
                    "capacity_unit": "mAh g−1",
                    "capacity_type": "discharge",
                    "current_density_value": 170,
                    "current_density_unit": "mA g−1",
                    "cycle": 1000
                },
                {
                    "capacity_value": 86.2,
                    "capacity_unit": "mAh g−1",
                    "capacity_type": "discharge",
                    "current_density_value": 34,
                    "current_density_unit": "mA g−1",
                    "cycle": 0
                },
                {
                    "capacity_value": 77.7,
                    "capacity_unit": "mAh g−1",
                    "capacity_type": "discharge",
                    "current_density_value": 170,
                    "current_density_unit": "mA g−1",
                    "cycle": 0
                },
                {
                    "capacity_value": 55.1,
                    "capacity_unit": "mAh g−1",
                    "capacity_type": "discharge",
                    "current_density_value": 1700,
                    "current_density_unit": "mA g−1",
                    "cycle": 0
                },
                {
                    "capacity_value": 43.1,
                    "capacity_unit": "mAh g−1",
                    "capacity_type": "discharge",
                    "current_density_value": 3400,
                    "current_density_unit": "mA g−1",
                    "cycle": 0
                }
            ],
            "starting_material": [
                {
                    "material_name": "Sodium carbonate",
                    "material_formula": "Na2CO3",
                    "amount": {
                        "value": 0,
                        "unit": "stoichiometric"
                    }
                },
                {
                    "material_name": "Nickel oxide",
                    "material_formula": "NiO",
                    "amount": {
                        "value": 0,
                        "unit": "stoichiometric"
                    }
                },
                {
                    "material_name": "Manganese(III) oxide",
                    "material_formula": "Mn2O3",
                    "amount": {
                        "value": 0,
                        "unit": "stoichiometric"
                    }
                },
                {
                    "material_name": "Zinc oxide",
                    "material_formula": "ZnO",
                    "amount": {
                        "value": 0,
                        "unit": "stoichiometric"
                    }
                }
            ]
        }
    ]
}

File: articles_20250313_500_extracted/10.1007-s10751-024-02141-3_processed_gpt-4o.json
{
    "material": [
        {
            "material_type": "anode",
            "material_name": "MTE",
            "material_formula": "MoTe2",
            "material_properties": [
                {
                    "capacity_value": 425,
                    "capacity_unit": "mAh g−1",
                    "capacity_type": "discharge",
                    "current_density_value": 0.05,
                    "current_density_unit": "A g−1",
                    "cycle": 1
                },
                {
                    "capacity_value": 355,
                    "capacity_unit": "mAh g−1",
                    "capacity_type": "discharge",
                    "current_density_value": 0.05,
                    "current_density_unit": "A g−1",
                    "cycle": 50
                },
                {
                    "capacity_value": 348,
                    "capacity_unit": "mAh g−1",
                    "capacity_type": "discharge",
                    "current_density_value": 0.1,
                    "current_density_unit": "A g−1",
                    "cycle": 1
                },
                {
                    "capacity_value": 299,
                    "capacity_unit": "mAh g−1",
                    "capacity_type": "discharge",
                    "current_density_value": 0.1,
                    "current_density_unit": "A g−1",
                    "cycle": 100
                },
                {
                    "capacity_value": 352,
                    "capacity_unit": "mAh g−1",
                    "capacity_type": "discharge",
                    "current_density_value": 0.05,
                    "current_density_unit": "A g−1",
                    "cycle": 5
                },
                {
                    "capacity_value": 298,
                    "capacity_unit": "mAh g−1",
                    "capacity_type": "discharge",
                    "current_density_value": 0.1,
                    "current_density_unit": "A g−1",
                    "cycle": 5
                },
                {
                    "capacity_value": 235,
                    "capacity_unit": "mAh g−1",
                    "capacity_type": "discharge",
                    "current_density_value": 0.2,
                    "current_density_unit": "A g−1",
                    "cycle": 5
                },
                {
                    "capacity_value": 165,
                    "capacity_unit": "mAh g−1",
                    "capacity_type": "discharge",
                    "current_density_value": 0.5,
                    "current_density_unit": "A g−1",
                    "cycle": 5
                },
                {
                    "capacity_value": 135,
                    "capacity_unit": "mAh g−1",
                    "capacity_type": "discharge",
                    "current_density_value": 0.8,
                    "current_density_unit": "A g−1",
                    "cycle": 5
                },
                {
                    "capacity_value": 115,
                    "capacity_unit": "mAh g−1",
                    "capacity_type": "discharge",
                    "current_density_value": 1,
                    "current_density_unit": "A g−1",
                    "cycle": 5
                }
            ],
            "starting_material": [
                {
                    "material_name": "Tellurium oxide",
                    "material_formula": "TeO2",
                    "amount": {
                        "value": 20,
                        "unit": "mM"
                    }
                },
                {
                    "material_name": "Nitric acid",
                    "material_formula": "HNO3",
                    "amount": {
                        "value": 1,
                        "unit": "mM"
                    }
                }
            ]
        },
        {
            "material_type": "anode",
            "material_name": "MTH",
            "material_formula": "MoTe2",
            "material_properties": [
                {
                    "capacity_value": 380,
                    "capacity_unit": "mAh g−1",
                    "capacity_type": "discharge",
                    "current_density_value": 0.05,
                    "current_density_unit": "A g−1",
                    "cycle": 1
                },
                {
                    "capacity_value": 277,
                    "capacity_unit": "mAh g−1",
                    "capacity_type": "discharge",
                    "current_density_value": 0.05,
                    "current_density_unit": "A g−1",
                    "cycle": 50
                }
            ],
            "starting_material": [
                {
                    "material_name": "sodium molybdate dihydrate",
                    "material_formula": "NaMoO4, 2H2O",
                    "amount": {
                        "value": 8,
                        "unit": "mM"
                    }
                },
                {
                    "material_name": "tellurium metallic powder",
                    "material_formula": "Te",
                    "amount": {
                        "value": 16,
                        "unit": "mM"
                    }
                },
                {
                    "material_name": "sodium borohydride",
                    "material_formula": "NaBH4",
                    "amount": {
                        "value": 12,
                        "unit": "mM"
                    }
                }
            ]
        }
    ]
}

File: articles_20250313_500_extracted/10.1007-s10751-024-02141-3_processed_o3-mini_medium.json
{
    "material": [
        {
            "material_type": "anode",
            "material_name": "MTH",
            "material_formula": "MoTe2",
            "material_properties": [
                {
                    "capacity_value": 380,
                    "capacity_unit": "mAh g-1",
                    "capacity_type": "specific",
                    "current_density_value": 0.05,
                    "current_density_unit": "A g-1",
                    "cycle": 1
                },
                {
                    "capacity_value": 277,
                    "capacity_unit": "mAh g-1",
                    "capacity_type": "specific",
                    "current_density_value": 0.05,
                    "current_density_unit": "A g-1",
                    "cycle": 50
                }
            ],
            "starting_material": [
                {
                    "material_name": "sodium molybdate dihydrate",
                    "material_formula": "NaMoO4·2H2O",
                    "amount": {
                        "value": 8,
                        "unit": "mM"
                    }
                },
                {
                    "material_name": "tellurium metallic powder",
                    "material_formula": "Te",
                    "amount": {
                        "value": 16,
                        "unit": "mM"
                    }
                },
                {
                    "material_name": "sodium borohydride",
                    "material_formula": "NaBH4",
                    "amount": {
                        "value": 12,
                        "unit": "mM"
                    }
                }
            ]
        },
        {
            "material_type": "anode",
            "material_name": "MTE",
            "material_formula": "MoTe2",
            "material_properties": [
                {
                    "capacity_value": 425,
                    "capacity_unit": "mAh g-1",
                    "capacity_type": "specific",
                    "current_density_value": 0.05,
                    "current_density_unit": "A g-1",
                    "cycle": 1
                },
                {
                    "capacity_value": 355,
                    "capacity_unit": "mAh g-1",
                    "capacity_type": "specific",
                    "current_density_value": 0.05,
                    "current_density_unit": "A g-1",
                    "cycle": 50
                },
                {
                    "capacity_value": 348,
                    "capacity_unit": "mAh g-1",
                    "capacity_type": "specific",
                    "current_density_value": 0.1,
                    "current_density_unit": "A g-1",
                    "cycle": 1
                },
                {
                    "capacity_value": 299,
                    "capacity_unit": "mAh g-1",
                    "capacity_type": "specific",
                    "current_density_value": 0.1,
                    "current_density_unit": "A g-1",
                    "cycle": 100
                },
                {
                    "capacity_value": 352,
                    "capacity_unit": "mAh g-1",
                    "capacity_type": "specific",
                    "current_density_value": 0.05,
                    "current_density_unit": "A g-1",
                    "cycle": 5
                },
                {
                    "capacity_value": 298,
                    "capacity_unit": "mAh g-1",
                    "capacity_type": "specific",
                    "current_density_value": 0.1,
                    "current_density_unit": "A g-1",
                    "cycle": 5
                },
                {
                    "capacity_value": 235,
                    "capacity_unit": "mAh g-1",
                    "capacity_type": "specific",
                    "current_density_value": 0.2,
                    "current_density_unit": "A g-1",
                    "cycle": 5
                },
                {
                    "capacity_value": 165,
                    "capacity_unit": "mAh g-1",
                    "capacity_type": "specific",
                    "current_density_value": 0.5,
                    "current_density_unit": "A g-1",
                    "cycle": 5
                },
                {
                    "capacity_value": 135,
                    "capacity_unit": "mAh g-1",
                    "capacity_type": "specific",
                    "current_density_value": 0.8,
                    "current_density_unit": "A g-1",
                    "cycle": 5
                },
                {
                    "capacity_value": 115,
                    "capacity_unit": "mAh g-1",
                    "capacity_type": "specific",
                    "current_density_value": 1,
                    "current_density_unit": "A g-1",
                    "cycle": 5
                }
            ],
            "starting_material": [
                {
                    "material_name": "Tellurium oxide",
                    "material_formula": "TeO2",
                    "amount": {
                        "value": 20,
                        "unit": "mM"
                    }
                },
                {
                    "material_name": "Nitric acid",
                    "material_formula": "HNO3",
                    "amount": {
                        "value": 1,
                        "unit": "mM"
                    }
                },
                {
                    "material_name": "Molybdenum (coated on Aluminium foil)",
                    "material_formula": "Mo",
                    "amount": {
                        "value": 0,
                        "unit": "null"
                    }
                }
            ]
        }
    ]
}
