Repository: Subways-Sun/sodium-ion-batteries

File: articles_20250313_500_extracted/10.1007-s10853-024-09373-2_processed_o3-mini_medium.json
{
    "material": [
        {
            "material_type": "cathode",
            "material_name": "α-MnO2",
            "material_formula": "MnO2",
            "material_properties": [
                {
                    "capacity_value": 230,
                    "capacity_unit": "mAh g−1",
                    "capacity_type": "discharge",
                    "current_density_value": 500,
                    "current_density_unit": "mA g−1",
                    "cycle": 1
                },
                {
                    "capacity_value": 109,
                    "capacity_unit": "mAh g−1",
                    "capacity_type": "discharge",
                    "current_density_value": 500,
                    "current_density_unit": "mA g−1",
                    "cycle": 100
                },
                {
                    "capacity_value": 92,
                    "capacity_unit": "mAh g−1",
                    "capacity_type": "discharge",
                    "current_density_value": 500,
                    "current_density_unit": "mA g−1",
                    "cycle": 500
                }
            ],
            "starting_material": [
                {
                    "material_name": "Electrolytic Manganese Dioxide (EMD)",
                    "material_formula": "MnO2",
                    "amount": {
                        "value": 0,
                        "unit": "not specified"
                    }
                },
                {
                    "material_name": "Sulfuric Acid",
                    "material_formula": "H2SO4",
                    "amount": {
                        "value": 8,
                        "unit": "M"
                    }
                }
            ]
        },
        {
            "material_type": "cathode",
            "material_name": "α-MnO2/OLC composite",
            "material_formula": "MnO2/OLC",
            "material_properties": [
                {
                    "capacity_value": 266,
                    "capacity_unit": "mAh g−1",
                    "capacity_type": "discharge",
                    "current_density_value": 500,
                    "current_density_unit": "mA g−1",
                    "cycle": 1
                },
                {
                    "capacity_value": 139,
                    "capacity_unit": "mAh g−1",
                    "capacity_type": "discharge",
                    "current_density_value": 500,
                    "current_density_unit": "mA g−1",
                    "cycle": 100
                },
                {
                    "capacity_value": 137,
                    "capacity_unit": "mAh g−1",
                    "capacity_type": "discharge",
                    "current_density_value": 700,
                    "current_density_unit": "mA g−1",
                    "cycle": 500
                }
            ],
            "starting_material": [
                {
                    "material_name": "α-MnO2 nanorods",
                    "material_formula": "MnO2",
                    "amount": {
                        "value": 0,
                        "unit": "not specified"
                    }
                },
                {
                    "material_name": "Onion-like carbon (OLC)",
                    "material_formula": "C",
                    "amount": {
                        "value": 0,
                        "unit": "not specified"
                    }
                },
                {
                    "material_name": "Ethanol",
                    "material_formula": "C2H5OH",
                    "amount": {
                        "value": 40,
                        "unit": "mL (total solvent mixture with distilled water)"
                    }
                },
                {
                    "material_name": "Distilled water",
                    "material_formula": "H2O",
                    "amount": {
                        "value": 0,
                        "unit": "portion of 40 mL mixture (not separately specified)"
                    }
                }
            ]
        }
    ]
}

File: articles_20250313_500_extracted/10.1007-s10854-024-13019-z_processed_o3-mini_medium.json
{
    "material": [
        {
            "material_type": "cathode",
            "material_name": "Pristine NMO",
            "material_formula": "Na2Mn3O7",
            "material_properties": [
                {
                    "capacity_value": 103.4,
                    "capacity_unit": "mAh g−1",
                    "capacity_type": "discharge",
                    "current_density_value": 50,
                    "current_density_unit": "mA g−1",
                    "cycle": 1
                }
            ],
            "starting_material": [
                {
                    "material_name": "NaCH3COO·3H2O",
                    "material_formula": "NaCH3COO·3H2O",
                    "amount": {
                        "value": 0,
                        "unit": "null"
                    }
                },
                {
                    "material_name": "Mn(CH3COO)2·4H2O",
                    "material_formula": "Mn(CH3COO)2·4H2O",
                    "amount": {
                        "value": 0,
                        "unit": "null"
                    }
                }
            ]
        },
        {
            "material_type": "cathode",
            "material_name": "2.5 wt% NMO@Al2O3",
            "material_formula": "Na2Mn3O7",
            "material_properties": [
                {
                    "capacity_value": 153.9,
                    "capacity_unit": "mAh g−1",
                    "capacity_type": "discharge",
                    "current_density_value": 50,
                    "current_density_unit": "mA g−1",
                    "cycle": 1
                }
            ],
            "starting_material": [
                {
                    "material_name": "Sodium Acetate Trihydrate",
                    "material_formula": "NaCH3COO·3H2O",
                    "amount": {
                        "value": 0,
                        "unit": "stoichiometric (not specified)"
                    }
                },
                {
                    "material_name": "Manganese(II) Acetate Tetrahydrate",
                    "material_formula": "Mn(CH3COO)2·4H2O",
                    "amount": {
                        "value": 0,
                        "unit": "stoichiometric (not specified)"
                    }
                },
                {
                    "material_name": "Aluminum Nitrate Octahydrate",
                    "material_formula": "Al(NO3)3·8H2O",
                    "amount": {
                        "value": 0,
                        "unit": "stoichiometric (not specified)"
                    }
                }
            ]
        },
        {
            "material_type": "cathode",
            "material_name": "5 wt% NMO@Al2O3",
            "material_formula": "Na2Mn3O7",
            "material_properties": [
                {
                    "capacity_value": 115,
                    "capacity_unit": "mAh g−1",
                    "capacity_type": "discharge",
                    "current_density_value": 50,
                    "current_density_unit": "mA g−1",
                    "cycle": 1
                },
                {
                    "capacity_value": 117.9,
                    "capacity_unit": "mAh g−1",
                    "capacity_type": "discharge",
                    "current_density_value": 0.1,
                    "current_density_unit": "C",
                    "cycle": 0
                }
            ],
            "starting_material": [
                {
                    "material_name": "Sodium acetate trihydrate",
                    "material_formula": "NaCH3COO·3H2O",
                    "amount": {
                        "value": 0,
                        "unit": "stoichiometric (unspecified)"
                    }
                },
                {
                    "material_name": "Manganese(II) acetate tetrahydrate",
                    "material_formula": "Mn(CH3COO)2·4H2O",
                    "amount": {
                        "value": 0,
                        "unit": "stoichiometric (unspecified)"
                    }
                },
                {
                    "material_name": "Aluminum nitrate octahydrate",
                    "material_formula": "Al(NO3)3·8H2O",
                    "amount": {
                        "value": 0,
                        "unit": "stoichiometric (unspecified)"
                    }
                }
            ]
        },
        {
            "material_type": "cathode",
            "material_name": "10 wt% NMO@Al2O3",
            "material_formula": "Na2Mn3O7",
            "material_properties": [
                {
                    "capacity_value": 144.7,
                    "capacity_unit": "mAh g−1",
                    "capacity_type": "discharge",
                    "current_density_value": 50,
                    "current_density_unit": "mA g−1",
                    "cycle": 1
                }
            ],
            "starting_material": [
                {
                    "material_name": "Sodium acetate trihydrate",
                    "material_formula": "NaCH3COO·3H2O",
                    "amount": {
                        "value": 0,
                        "unit": "null"
                    }
                },
                {
                    "material_name": "Manganese(II) acetate tetrahydrate",
                    "material_formula": "Mn(CH3COO)2·4H2O",
                    "amount": {
                        "value": 0,
                        "unit": "null"
                    }
                },
                {
                    "material_name": "Aluminum nitrate octahydrate",
                    "material_formula": "Al(NO3)3·8H2O",
                    "amount": {
                        "value": 0,
                        "unit": "null"
                    }
                }
            ]
        }
    ]
}

File: articles_20250313_500_extracted/10.1007-s10854-025-14464-0_processed_gpt-4o.json
{
    "material": [
        {
            "material_type": "cathode",
            "material_name": "Na0.75Ni0.33Mn0.67O2",
            "material_formula": "Na0.75Ni0.33Mn0.67O2",
            "material_properties": [
                {
                    "capacity_value": 146.57,
                    "capacity_unit": "mAh g−1",
                    "capacity_type": "specific",
                    "current_density_value": 0.1,
                    "current_density_unit": "C",
                    "cycle": 1
                },
                {
                    "capacity_value": 131.87,
                    "capacity_unit": "mAh g−1",
                    "capacity_type": "discharge",
                    "current_density_value": 1,
                    "current_density_unit": "C",
                    "cycle": 1
                },
                {
                    "capacity_value": 15.24,
                    "capacity_unit": "mAh g−1",
                    "capacity_type": "discharge",
                    "current_density_value": 1,
                    "current_density_unit": "C",
                    "cycle": 100
                }
            ],
            "starting_material": [
                {
                    "material_name": "Manganese(II) acetate tetrahydrate",
                    "material_formula": "(CH3COOH)2Mn⋅4H2O",
                    "amount": {
                        "value": 0.2,
                        "unit": "M"
                    }
                },
                {
                    "material_name": "Nickel(II) acetate tetrahydrate",
                    "material_formula": "(CH3COOH)2Ni⋅4H2O",
                    "amount": {
                        "value": 0.2,
                        "unit": "M"
                    }
                },
                {
                    "material_name": "Urea",
                    "material_formula": ". CO(NH2)2",
                    "amount": {
                        "value": 0.8,
                        "unit": "M"
                    }
                },
                {
                    "material_name": "Sodium fluoride",
                    "material_formula": "NaF",
                    "amount": {
                        "value": 0.75,
                        "unit": "molar ratio"
                    }
                }
            ]
        }
    ]
}

File: articles_20250313_500_extracted/10.1007-s10854-025-14464-0_processed_o3-mini_medium.json
{
    "material": [
        {
            "material_type": "cathode",
            "material_name": "ZF-0",
            "material_formula": "Na0.75Ni0.33Mn0.67O2",
            "material_properties": [
                {
                    "capacity_value": 146.57,
                    "capacity_unit": "mAh g−1",
                    "capacity_type": "discharge",
                    "current_density_value": 0.1,
                    "current_density_unit": "C",
                    "cycle": 1
                },
                {
                    "capacity_value": 131.87,
                    "capacity_unit": "mAh g−1",
                    "capacity_type": "discharge",
                    "current_density_value": 1,
                    "current_density_unit": "C",
                    "cycle": 1
                },
                {
                    "capacity_value": 15.24,
                    "capacity_unit": "mAh g−1",
                    "capacity_type": "discharge",
                    "current_density_value": 1,
                    "current_density_unit": "C",
                    "cycle": 100
                },
                {
                    "capacity_value": 146.57,
                    "capacity_unit": "mAh g−1",
                    "capacity_type": "discharge",
                    "current_density_value": 0.1,
                    "current_density_unit": "C",
                    "cycle": 0
                },
                {
                    "capacity_value": 121.58,
                    "capacity_unit": "mAh g−1",
                    "capacity_type": "discharge",
                    "current_density_value": 0.2,
                    "current_density_unit": "C",
                    "cycle": 0
                },
                {
                    "capacity_value": 102.29,
                    "capacity_unit": "mAh g−1",
                    "capacity_type": "discharge",
                    "current_density_value": 0.5,
                    "current_density_unit": "C",
                    "cycle": 0
                },
                {
                    "capacity_value": 89.88,
                    "capacity_unit": "mAh g−1",
                    "capacity_type": "discharge",
                    "current_density_value": 1,
                    "current_density_unit": "C",
                    "cycle": 0
                },
                {
                    "capacity_value": 62.45,
                    "capacity_unit": "mAh g−1",
                    "capacity_type": "discharge",
                    "current_density_value": 2,
                    "current_density_unit": "C",
                    "cycle": 0
                },
                {
                    "capacity_value": 45.43,
                    "capacity_unit": "mAh g−1",
                    "capacity_type": "discharge",
                    "current_density_value": 5,
                    "current_density_unit": "C",
                    "cycle": 0
                }
            ],
            "starting_material": [
                {
                    "material_name": "Manganese(II) acetate tetrahydrate",
                    "material_formula": "(CH3COOH)2Mn·4H2O",
                    "amount": {
                        "value": 0,
                        "unit": "null"
                    }
                },
                {
                    "material_name": "Nickel(II) acetate tetrahydrate",
                    "material_formula": "(CH3COOH)2Ni·4H2O",
                    "amount": {
                        "value": 0,
                        "unit": "null"
                    }
                },
                {
                    "material_name": "Urea",
                    "material_formula": "CH4N2O",
                    "amount": {
                        "value": 0,
                        "unit": "null"
                    }
                },
                {
                    "material_name": "Sodium carbonate",
                    "material_formula": "Na2CO3",
                    "amount": {
                        "value": 0,
                        "unit": "null"
                    }
                }
            ]
        },
        {
            "material_type": "cathode",
            "material_name": "ZF-2",
            "material_formula": "Na0.75Ni0.23Mn0.67Zn0.1O2-xFx (x=0.02)",
            "material_properties": [
                {
                    "capacity_value": 132.49,
                    "capacity_unit": "mAh g−1",
                    "capacity_type": "discharge",
                    "current_density_value": 0.1,
                    "current_density_unit": "C",
                    "cycle": 1
                },
                {
                    "capacity_value": 125.31,
                    "capacity_unit": "mAh g−1",
                    "capacity_type": "discharge",
                    "current_density_value": 1,
                    "current_density_unit": "C",
                    "cycle": 1
                },
                {
                    "capacity_value": 88.99,
                    "capacity_unit": "mAh g−1",
                    "capacity_type": "discharge",
                    "current_density_value": 1,
                    "current_density_unit": "C",
                    "cycle": 100
                }
            ],
            "starting_material": [
                {
                    "material_name": "Manganese acetate tetrahydrate",
                    "material_formula": "(CH3COOH)2Mn⋅4H2O",
                    "amount": {
                        "value": 0,
                        "unit": "null"
                    }
                },
                {
                    "material_name": "Nickel acetate tetrahydrate",
                    "material_formula": "(CH3COOH)2Ni⋅4H2O",
                    "amount": {
                        "value": 0,
                        "unit": "null"
                    }
                },
                {
                    "material_name": "Zinc acetate dihydrate",
                    "material_formula": "(CH3COOH)2Zn⋅2H2O",
                    "amount": {
                        "value": 0,
                        "unit": "null"
                    }
                },
                {
                    "material_name": "Urea",
                    "material_formula": "CO(NH2)2",
                    "amount": {
                        "value": 0,
                        "unit": "null"
                    }
                },
                {
                    "material_name": "Sodium fluoride",
                    "material_formula": "NaF",
                    "amount": {
                        "value": 0,
                        "unit": "null"
                    }
                },
                {
                    "material_name": "Sodium carbonate",
                    "material_formula": "Na2CO3",
                    "amount": {
                        "value": 0,
                        "unit": "null"
                    }
                }
            ]
        },
        {
            "material_type": "cathode",
            "material_name": "ZF-5",
            "material_formula": "Na0.75Ni0.23Mn0.67Zn0.1O2-xFx (x=0.05)",
            "material_properties": [
                {
                    "capacity_value": 137.13,
                    "capacity_unit": "mAh g−1",
                    "capacity_type": "discharge",
                    "current_density_value": 0.1,
                    "current_density_unit": "C",
                    "cycle": 1
                },
                {
                    "capacity_value": 134.47,
                    "capacity_unit": "mAh g−1",
                    "capacity_type": "discharge",
                    "current_density_value": 1,
                    "current_density_unit": "C",
                    "cycle": 1
                },
                {
                    "capacity_value": 110.37,
                    "capacity_unit": "mAh g−1",
                    "capacity_type": "discharge",
                    "current_density_value": 1,
                    "current_density_unit": "C",
                    "cycle": 100
                },
                {
                    "capacity_value": 130.68,
                    "capacity_unit": "mAh g−1",
                    "capacity_type": "discharge",
                    "current_density_value": 0.1,
                    "current_density_unit": "C",
                    "cycle": 0
                },
                {
                    "capacity_value": 131.93,
                    "capacity_unit": "mAh g−1",
                    "capacity_type": "discharge",
                    "current_density_value": 0.2,
                    "current_density_unit": "C",
                    "cycle": 0
                },
                {
                    "capacity_value": 128.04,
                    "capacity_unit": "mAh g−1",
                    "capacity_type": "discharge",
                    "current_density_value": 0.5,
                    "current_density_unit": "C",
                    "cycle": 0
                },
                {
                    "capacity_value": 121.29,
                    "capacity_unit": "mAh g−1",
                    "capacity_type": "discharge",
                    "current_density_value": 1,
                    "current_density_unit": "C",
                    "cycle": 0
                },
                {
                    "capacity_value": 108.18,
                    "capacity_unit": "mAh g−1",
                    "capacity_type": "discharge",
                    "current_density_value": 2,
                    "current_density_unit": "C",
                    "cycle": 0
                },
                {
                    "capacity_value": 94.71,
                    "capacity_unit": "mAh g−1",
                    "capacity_type": "discharge",
                    "current_density_value": 5,
                    "current_density_unit": "C",
                    "cycle": 0
                },
                {
                    "capacity_value": 111.24,
                    "capacity_unit": "mAh g−1",
                    "capacity_type": "discharge",
                    "current_density_value": 2,
                    "current_density_unit": "C",
                    "cycle": 1
                },
                {
                    "capacity_value": 68.2,
                    "capacity_unit": "mAh g−1",
                    "capacity_type": "discharge",
                    "current_density_value": 2,
                    "current_density_unit": "C",
                    "cycle": 200
                }
            ],
            "starting_material": [
                {
                    "material_name": "Manganese acetate tetrahydrate",
                    "material_formula": "(CH3COOH)2Mn⋅4H2O",
                    "amount": {
                        "value": 0,
                        "unit": "stoichiometric amount (not specified)"
                    }
                },
                {
                    "material_name": "Nickel acetate tetrahydrate",
                    "material_formula": "(CH3COOH)2Ni⋅4H2O",
                    "amount": {
                        "value": 0,
                        "unit": "stoichiometric amount (not specified)"
                    }
                },
                {
                    "material_name": "Zinc acetate dihydrate",
                    "material_formula": "(CH3COOH)2Zn⋅2H2O",
                    "amount": {
                        "value": 0,
                        "unit": "stoichiometric amount (not specified)"
                    }
                },
                {
                    "material_name": "Urea",
                    "material_formula": "(NH2)2CO",
                    "amount": {
                        "value": 0,
                        "unit": "molar ratio 4:1 with metal ions (exact amount not specified)"
                    }
                },
                {
                    "material_name": "Sodium fluoride",
                    "material_formula": "NaF",
                    "amount": {
                        "value": 0,
                        "unit": "added in a molar ratio with precursor (exact amount not specified)"
                    }
                },
                {
                    "material_name": "Sodium carbonate",
                    "material_formula": "Na2CO3",
                    "amount": {
                        "value": 0,
                        "unit": "molar ratio 1:0.75 with precursor (exact amount not specified, with 5% Na excess)"
                    }
                }
            ]
        },
        {
            "material_type": "cathode",
            "material_name": "ZF-8",
            "material_formula": "Na0.75Ni0.23Mn0.67Zn0.1O2-xFx (x=0.08)",
            "material_properties": [
                {
                    "capacity_value": 143.28,
                    "capacity_unit": "mAh g−1",
                    "capacity_type": "discharge",
                    "current_density_value": 0.1,
                    "current_density_unit": "C",
                    "cycle": 1
                },
                {
                    "capacity_value": 144.34,
                    "capacity_unit": "mAh g−1",
                    "capacity_type": "discharge",
                    "current_density_value": 1,
                    "current_density_unit": "C",
                    "cycle": 1
                },
                {
                    "capacity_value": 102.53,
                    "capacity_unit": "mAh g−1",
                    "capacity_type": "discharge",
                    "current_density_value": 1,
                    "current_density_unit": "C",
                    "cycle": 100
                }
            ],
            "starting_material": [
                {
                    "material_name": "Manganese acetate tetrahydrate",
                    "material_formula": "(CH3COO)2Mn·4H2O",
                    "amount": {
                        "value": 0,
                        "unit": "stoichiometric (amount not specified)"
                    }
                },
                {
                    "material_name": "Nickel acetate tetrahydrate",
                    "material_formula": "(CH3COO)2Ni·4H2O",
                    "amount": {
                        "value": 0,
                        "unit": "stoichiometric (amount not specified)"
                    }
                },
                {
                    "material_name": "Zinc acetate dihydrate",
                    "material_formula": "(CH3COO)2Zn·2H2O",
                    "amount": {
                        "value": 0,
                        "unit": "stoichiometric (amount not specified)"
                    }
                },
                {
                    "material_name": "Urea",
                    "material_formula": "CO(NH2)2",
                    "amount": {
                        "value": 0,
                        "unit": "molar ratio of 4:1 relative to transition metal ions (exact amount not specified)"
                    }
                },
                {
                    "material_name": "Sodium fluoride",
                    "material_formula": "NaF",
                    "amount": {
                        "value": 0,
                        "unit": "amount not specified"
                    }
                },
                {
                    "material_name": "Sodium carbonate",
                    "material_formula": "Na2CO3",
                    "amount": {
                        "value": 0,
                        "unit": "molar ratio of 0.75 relative to NaF with 5% excess sodium (exact amount not specified)"
                    }
                }
            ]
        }
    ]
}

File: articles_20250313_500_extracted/10.1007-s10971-024-06614-3.json
{
    "material": [
        {
            "material_type": "anode",
            "material_name": "Na2Mn1.4Ni0.6Fe(PO4)3",
            "material_formula": "Na2Mn1.4Ni0.6Fe(PO4)3",
            "material_properties": [
                {
                    "capacity_value": 350,
                    "capacity_unit": "mAh g-1",
                    "capacity_type": "discharge",
                    "current_density_value": 0,
                    "current_density_unit": "C/5",
                    "cycle": 1
                }
            ],
            "starting_material": [
                {
                    "material_name": "Sodium Carbonate",
                    "material_formula": "Na2CO3",
                    "amount": {
                        "value": 0,
                        "unit": "not specified"
                    }
                },
                {
                    "material_name": "Ferric Nitrate Nonahydrate",
                    "material_formula": "Fe(NO3)3·9H2O",
                    "amount": {
                        "value": 0,
                        "unit": "not specified"
                    }
                },
                {
                    "material_name": "Manganese(II) Acetate Tetrahydrate",
                    "material_formula": "Mn(CH3CO2)2·4H2O",
                    "amount": {
                        "value": 0,
                        "unit": "not specified"
                    }
                },
                {
                    "material_name": "Nickel(II) Acetate Tetrahydrate",
                    "material_formula": "Ni(CH3CO2)2·4H2O",
                    "amount": {
                        "value": 0,
                        "unit": "not specified"
                    }
                },
                {
                    "material_name": "Ammonium Dihydrogen Phosphate",
                    "material_formula": "NH4H2PO4",
                    "amount": {
                        "value": 0,
                        "unit": "not specified"
                    }
                }
            ]
        },
        {
            "material_type": "anode",
            "material_name": "Na2Mn0.4Ni1.6Fe(PO4)3",
            "material_formula": "Na2Mn0.4Ni1.6Fe(PO4)3",
            "material_properties": [
                {
                    "capacity_value": 372,
                    "capacity_unit": "mAh g-1",
                    "capacity_type": "discharge",
                    "current_density_value": 0,
                    "current_density_unit": "C/5",
                    "cycle": 1
                }
            ],
            "starting_material": [
                {
                    "material_name": "Sodium carbonate",
                    "material_formula": "Na2CO3",
                    "amount": {
                        "value": 0,
                        "unit": ""
                    }
                },
                {
                    "material_name": "Ferric nitrate nonahydrate",
                    "material_formula": "Fe(NO3)3·9H2O",
                    "amount": {
                        "value": 0,
                        "unit": ""
                    }
                },
                {
                    "material_name": "Manganese(II) acetate tetrahydrate",
                    "material_formula": "Mn(CH3CO2)2·4H2O",
                    "amount": {
                        "value": 0,
                        "unit": ""
                    }
                },
                {
                    "material_name": "Nickel(II) acetate tetrahydrate",
                    "material_formula": "Ni(CH3CO2)2·4H2O",
                    "amount": {
                        "value": 0,
                        "unit": ""
                    }
                },
                {
                    "material_name": "Ammonium dihydrogen phosphate",
                    "material_formula": "NH4H2PO4",
                    "amount": {
                        "value": 0,
                        "unit": ""
                    }
                }
            ]
        }
    ]
}

File: articles_20250313_500_extracted/10.1007-s11051-023-05791-6_processed_o3-mini_medium.json
{
    "material": [
        {
            "material_type": "cathode",
            "material_name": "TiS2 nanoflakes",
            "material_formula": "TiS2",
            "material_properties": [
                {
                    "capacity_value": 114,
                    "capacity_unit": "mAhg−1",
                    "capacity_type": "specific",
                    "current_density_value": 66.6,
                    "current_density_unit": "mAg−1",
                    "cycle": 2
                },
                {
                    "capacity_value": 106,
                    "capacity_unit": "mAhg−1",
                    "capacity_type": "reversible",
                    "current_density_value": 0,
                    "current_density_unit": "",
                    "cycle": 100
                }
            ],
            "starting_material": [
                {
                    "material_name": "titanium powder",
                    "material_formula": "Ti",
                    "amount": {
                        "value": 10,
                        "unit": "g"
                    }
                },
                {
                    "material_name": "sulfur powder",
                    "material_formula": "S",
                    "amount": {
                        "value": 10,
                        "unit": "g"
                    }
                }
            ]
        }
    ]
}

File: articles_20250313_500_extracted/10.1007-s11581-023-05020-z_processed_gpt-4o.json
{
    "material": [
        {
            "material_type": "anode",
            "material_name": "anatase TiO2",
            "material_formula": "TiO2",
            "material_properties": [
                {
                    "capacity_value": 267,
                    "capacity_unit": "mA h g−1",
                    "capacity_type": "discharge",
                    "current_density_value": 0.1,
                    "current_density_unit": "A g−1",
                    "cycle": 1
                },
                {
                    "capacity_value": 147,
                    "capacity_unit": "mA h g−1",
                    "capacity_type": "discharge",
                    "current_density_value": 0.2,
                    "current_density_unit": "A g−1",
                    "cycle": 1
                },
                {
                    "capacity_value": 110,
                    "capacity_unit": "mA h g−1",
                    "capacity_type": "discharge",
                    "current_density_value": 0.5,
                    "current_density_unit": "A g−1",
                    "cycle": 1
                },
                {
                    "capacity_value": 83,
                    "capacity_unit": "mA h g−1",
                    "capacity_type": "discharge",
                    "current_density_value": 1,
                    "current_density_unit": "A g−1",
                    "cycle": 1
                },
                {
                    "capacity_value": 56,
                    "capacity_unit": "mA h g−1",
                    "capacity_type": "discharge",
                    "current_density_value": 2,
                    "current_density_unit": "A g−1",
                    "cycle": 1
                },
                {
                    "capacity_value": 26,
                    "capacity_unit": "mA h g−1",
                    "capacity_type": "discharge",
                    "current_density_value": 5,
                    "current_density_unit": "A g−1",
                    "cycle": 1
                },
                {
                    "capacity_value": 150,
                    "capacity_unit": "mA h g−1",
                    "capacity_type": "specific",
                    "current_density_value": 0.1,
                    "current_density_unit": "A g−1",
                    "cycle": 100
                },
                {
                    "capacity_value": 40,
                    "capacity_unit": "mA h g−1",
                    "capacity_type": "discharge",
                    "current_density_value": 2,
                    "current_density_unit": "A g−1",
                    "cycle": 2600
                }
            ],
            "starting_material": [
                {
                    "material_name": "Tris(hydroxymethyl)aminomethane hydrochloride",
                    "material_formula": "Tris-HCl",
                    "amount": {
                        "value": 300,
                        "unit": "ml"
                    }
                },
                {
                    "material_name": "Metatitanic acid",
                    "material_formula": "",
                    "amount": {
                        "value": 600,
                        "unit": "mg"
                    }
                },
                {
                    "material_name": "Dopamine hydrochloride",
                    "material_formula": "",
                    "amount": {
                        "value": 225,
                        "unit": "mg"
                    }
                }
            ]
        },
        {
            "material_type": "anode",
            "material_name": "carbon-coated anatase TiO2",
            "material_formula": "TiO2@C",
            "material_properties": [
                {
                    "capacity_value": 630,
                    "capacity_unit": "mA h g−1",
                    "capacity_type": "discharge",
                    "current_density_value": 0.1,
                    "current_density_unit": "A g−1",
                    "cycle": 1
                },
                {
                    "capacity_value": 330,
                    "capacity_unit": "mA h g−1",
                    "capacity_type": "discharge",
                    "current_density_value": 0.1,
                    "current_density_unit": "A g−1",
                    "cycle": 10
                },
                {
                    "capacity_value": 290,
                    "capacity_unit": "mA h g−1",
                    "capacity_type": "discharge",
                    "current_density_value": 0.2,
                    "current_density_unit": "A g−1",
                    "cycle": 1
                },
                {
                    "capacity_value": 217,
                    "capacity_unit": "mA h g−1",
                    "capacity_type": "discharge",
                    "current_density_value": 0.5,
                    "current_density_unit": "A g−1",
                    "cycle": 1
                },
                {
                    "capacity_value": 150,
                    "capacity_unit": "mA h g−1",
                    "capacity_type": "discharge",
                    "current_density_value": 1,
                    "current_density_unit": "A g−1",
                    "cycle": 1
                },
                {
                    "capacity_value": 100,
                    "capacity_unit": "mA h g−1",
                    "capacity_type": "discharge",
                    "current_density_value": 2,
                    "current_density_unit": "A g−1",
                    "cycle": 1
                },
                {
                    "capacity_value": 60,
                    "capacity_unit": "mA h g−1",
                    "capacity_type": "discharge",
                    "current_density_value": 5,
                    "current_density_unit": "A g−1",
                    "cycle": 1
                },
                {
                    "capacity_value": 270,
                    "capacity_unit": "mA h g−1",
                    "capacity_type": "specific",
                    "current_density_value": 0.1,
                    "current_density_unit": "A g−1",
                    "cycle": 100
                },
                {
                    "capacity_value": 90,
                    "capacity_unit": "mA h g−1",
                    "capacity_type": "discharge",
                    "current_density_value": 2,
                    "current_density_unit": "A g−1",
                    "cycle": 2600
                },
                {
                    "capacity_value": 490,
                    "capacity_unit": "mA h g−1",
                    "capacity_type": "specific",
                    "current_density_value": 0.1,
                    "current_density_unit": "A g−1",
                    "cycle": 1
                },
                {
                    "capacity_value": 210,
                    "capacity_unit": "mA h g−1",
                    "capacity_type": "specific",
                    "current_density_value": 0.1,
                    "current_density_unit": "A g−1",
                    "cycle": 10
                },
                {
                    "capacity_value": 190,
                    "capacity_unit": "mA h g−1",
                    "capacity_type": "specific",
                    "current_density_value": 0.2,
                    "current_density_unit": "A g−1",
                    "cycle": 1
                },
                {
                    "capacity_value": 170,
                    "capacity_unit": "mA h g−1",
                    "capacity_type": "specific",
                    "current_density_value": 0.5,
                    "current_density_unit": "A g−1",
                    "cycle": 1
                },
                {
                    "capacity_value": 150,
                    "capacity_unit": "mA h g−1",
                    "capacity_type": "specific",
                    "current_density_value": 1,
                    "current_density_unit": "A g−1",
                    "cycle": 1
                },
                {
                    "capacity_value": 125,
                    "capacity_unit": "mA h g−1",
                    "capacity_type": "specific",
                    "current_density_value": 2,
                    "current_density_unit": "A g−1",
                    "cycle": 1
                },
                {
                    "capacity_value": 74,
                    "capacity_unit": "mA h g−1",
                    "capacity_type": "specific",
                    "current_density_value": 5,
                    "current_density_unit": "A g−1",
                    "cycle": 1
                },
                {
                    "capacity_value": 160,
                    "capacity_unit": "mA h g−1",
                    "capacity_type": "discharge",
                    "current_density_value": 1,
                    "current_density_unit": "A g−1",
                    "cycle": 11
                },
                {
                    "capacity_value": 130,
                    "capacity_unit": "mA h g−1",
                    "capacity_type": "reversible",
                    "current_density_value": 1,
                    "current_density_unit": "A g−1",
                    "cycle": 10000
                },
                {
                    "capacity_value": 105,
                    "capacity_unit": "mA h g−1",
                    "capacity_type": "discharge",
                    "current_density_value": 2,
                    "current_density_unit": "A g−1",
                    "cycle": 4500
                }
            ],
            "starting_material": [
                {
                    "material_name": "Tris(hydroxymethyl)aminomethane hydrochloride",
                    "material_formula": "Tris-HCl",
                    "amount": {
                        "value": 300,
                        "unit": "ml"
                    }
                },
                {
                    "material_name": "metatitanic acid",
                    "material_formula": ".",
                    "amount": {
                        "value": 600,
                        "unit": "mg"
                    }
                },
                {
                    "material_name": "dopamine hydrochloride",
                    "material_formula": ".",
                    "amount": {
                        "value": 225,
                        "unit": "mg"
                    }
                }
            ]
        }
    ]
}
