Repository: Subways-Sun/sodium-ion-batteries

File: articles_20250313_500_extracted/10.1007-s11581-023-05020-z_processed_o3-mini_medium.json
{
    "material": [
        {
            "material_type": "anode",
            "material_name": "TiO2",
            "material_formula": "TiO2",
            "material_properties": [
                {
                    "capacity_value": 267,
                    "capacity_unit": "mA h g−1",
                    "capacity_type": "discharge",
                    "current_density_value": 0.1,
                    "current_density_unit": "A g−1",
                    "cycle": 1
                },
                {
                    "capacity_value": 150,
                    "capacity_unit": "mA h g−1",
                    "capacity_type": "reversible",
                    "current_density_value": 0.1,
                    "current_density_unit": "A g−1",
                    "cycle": 100
                },
                {
                    "capacity_value": 40,
                    "capacity_unit": "mA h g−1",
                    "capacity_type": "reversible",
                    "current_density_value": 2,
                    "current_density_unit": "A g−1",
                    "cycle": 2600
                },
                {
                    "capacity_value": 50,
                    "capacity_unit": "mA h g−1",
                    "capacity_type": "discharge",
                    "current_density_value": 0.1,
                    "current_density_unit": "A g−1",
                    "cycle": 1
                }
            ],
            "starting_material": [
                {
                    "material_name": "metatitanic acid powder",
                    "material_formula": "",
                    "amount": {
                        "value": 600,
                        "unit": "mg"
                    }
                }
            ]
        },
        {
            "material_type": "anode",
            "material_name": "TiO2@C",
            "material_formula": "TiO2@C",
            "material_properties": [
                {
                    "capacity_value": 630,
                    "capacity_unit": "mA h g−1",
                    "capacity_type": "discharge",
                    "current_density_value": 0.1,
                    "current_density_unit": "A g−1",
                    "cycle": 1
                },
                {
                    "capacity_value": 330,
                    "capacity_unit": "mA h g−1",
                    "capacity_type": "reversible",
                    "current_density_value": 0.1,
                    "current_density_unit": "A g−1",
                    "cycle": 10
                },
                {
                    "capacity_value": 290,
                    "capacity_unit": "mA h g−1",
                    "capacity_type": "discharge",
                    "current_density_value": 0.2,
                    "current_density_unit": "A g−1",
                    "cycle": 0
                },
                {
                    "capacity_value": 217,
                    "capacity_unit": "mA h g−1",
                    "capacity_type": "discharge",
                    "current_density_value": 0.5,
                    "current_density_unit": "A g−1",
                    "cycle": 0
                },
                {
                    "capacity_value": 150,
                    "capacity_unit": "mA h g−1",
                    "capacity_type": "discharge",
                    "current_density_value": 1,
                    "current_density_unit": "A g−1",
                    "cycle": 0
                },
                {
                    "capacity_value": 100,
                    "capacity_unit": "mA h g−1",
                    "capacity_type": "discharge",
                    "current_density_value": 2,
                    "current_density_unit": "A g−1",
                    "cycle": 0
                },
                {
                    "capacity_value": 60,
                    "capacity_unit": "mA h g−1",
                    "capacity_type": "discharge",
                    "current_density_value": 5,
                    "current_density_unit": "A g−1",
                    "cycle": 0
                },
                {
                    "capacity_value": 270,
                    "capacity_unit": "mA h g−1",
                    "capacity_type": "reversible",
                    "current_density_value": 0.1,
                    "current_density_unit": "A g−1",
                    "cycle": 100
                },
                {
                    "capacity_value": 90,
                    "capacity_unit": "mA h g−1",
                    "capacity_type": "reversible",
                    "current_density_value": 2,
                    "current_density_unit": "A g−1",
                    "cycle": 2600
                },
                {
                    "capacity_value": 490,
                    "capacity_unit": "mA h g−1",
                    "capacity_type": "discharge",
                    "current_density_value": 0.1,
                    "current_density_unit": "A g−1",
                    "cycle": 1
                },
                {
                    "capacity_value": 210,
                    "capacity_unit": "mA h g−1",
                    "capacity_type": "reversible",
                    "current_density_value": 0.1,
                    "current_density_unit": "A g−1",
                    "cycle": 10
                },
                {
                    "capacity_value": 190,
                    "capacity_unit": "mA h g−1",
                    "capacity_type": "discharge",
                    "current_density_value": 0.2,
                    "current_density_unit": "A g−1",
                    "cycle": 0
                },
                {
                    "capacity_value": 170,
                    "capacity_unit": "mA h g−1",
                    "capacity_type": "discharge",
                    "current_density_value": 0.5,
                    "current_density_unit": "A g−1",
                    "cycle": 0
                },
                {
                    "capacity_value": 150,
                    "capacity_unit": "mA h g−1",
                    "capacity_type": "discharge",
                    "current_density_value": 1,
                    "current_density_unit": "A g−1",
                    "cycle": 0
                },
                {
                    "capacity_value": 125,
                    "capacity_unit": "mA h g−1",
                    "capacity_type": "discharge",
                    "current_density_value": 2,
                    "current_density_unit": "A g−1",
                    "cycle": 0
                },
                {
                    "capacity_value": 74,
                    "capacity_unit": "mA h g−1",
                    "capacity_type": "discharge",
                    "current_density_value": 5,
                    "current_density_unit": "A g−1",
                    "cycle": 0
                },
                {
                    "capacity_value": 205,
                    "capacity_unit": "mA h g−1",
                    "capacity_type": "reversible",
                    "current_density_value": 0.1,
                    "current_density_unit": "A g−1",
                    "cycle": 0
                },
                {
                    "capacity_value": 230,
                    "capacity_unit": "mA h g−1",
                    "capacity_type": "reversible",
                    "current_density_value": 0.1,
                    "current_density_unit": "A g−1",
                    "cycle": 50
                },
                {
                    "capacity_value": 220,
                    "capacity_unit": "mA h g−1",
                    "capacity_type": "reversible",
                    "current_density_value": 0.1,
                    "current_density_unit": "A g−1",
                    "cycle": 800
                },
                {
                    "capacity_value": 160,
                    "capacity_unit": "mA h g−1",
                    "capacity_type": "reversible",
                    "current_density_value": 1,
                    "current_density_unit": "A g−1",
                    "cycle": 11
                },
                {
                    "capacity_value": 130,
                    "capacity_unit": "mA h g−1",
                    "capacity_type": "reversible",
                    "current_density_value": 1,
                    "current_density_unit": "A g−1",
                    "cycle": 10000
                },
                {
                    "capacity_value": 105,
                    "capacity_unit": "mA h g−1",
                    "capacity_type": "reversible",
                    "current_density_value": 2,
                    "current_density_unit": "A g−1",
                    "cycle": 4500
                }
            ],
            "starting_material": [
                {
                    "material_name": "Tris(hydroxymethyl)aminomethane hydrochloride",
                    "material_formula": "",
                    "amount": {
                        "value": 300,
                        "unit": "mL (buffer solution)"
                    }
                },
                {
                    "material_name": "metatitanic acid",
                    "material_formula": "",
                    "amount": {
                        "value": 600,
                        "unit": "mg"
                    }
                },
                {
                    "material_name": "dopamine hydrochloride",
                    "material_formula": "",
                    "amount": {
                        "value": 225,
                        "unit": "mg"
                    }
                }
            ]
        },
        {
            "material_type": "cathode",
            "material_name": "Na3V2(PO4)3",
            "material_formula": "Na3V2(PO4)3",
            "material_properties": [
                {
                    "capacity_value": 112,
                    "capacity_unit": "mA h g−1",
                    "capacity_type": "discharge",
                    "current_density_value": 0.1,
                    "current_density_unit": "A g−1",
                    "cycle": 0
                },
                {
                    "capacity_value": 109,
                    "capacity_unit": "mA h g−1",
                    "capacity_type": "discharge",
                    "current_density_value": 0.2,
                    "current_density_unit": "A g−1",
                    "cycle": 0
                },
                {
                    "capacity_value": 105,
                    "capacity_unit": "mA h g−1",
                    "capacity_type": "discharge",
                    "current_density_value": 0.5,
                    "current_density_unit": "A g−1",
                    "cycle": 0
                },
                {
                    "capacity_value": 101,
                    "capacity_unit": "mA h g−1",
                    "capacity_type": "discharge",
                    "current_density_value": 1,
                    "current_density_unit": "A g−1",
                    "cycle": 0
                },
                {
                    "capacity_value": 96,
                    "capacity_unit": "mA h g−1",
                    "capacity_type": "discharge",
                    "current_density_value": 2,
                    "current_density_unit": "A g−1",
                    "cycle": 0
                },
                {
                    "capacity_value": 84,
                    "capacity_unit": "mA h g−1",
                    "capacity_type": "discharge",
                    "current_density_value": 5,
                    "current_density_unit": "A g−1",
                    "cycle": 0
                }
            ],
            "starting_material": []
        }
    ]
}

File: articles_20250313_500_extracted/10.1007-s11581-023-05212-7_processed_gpt-4o.json
{
    "material": [
        {
            "material_type": "anode",
            "material_name": "MoS2/NC",
            "material_formula": "MoS2/NC",
            "material_properties": [
                {
                    "capacity_value": 582.96,
                    "capacity_unit": "mAh g−1",
                    "capacity_type": "discharge",
                    "current_density_value": 0.2,
                    "current_density_unit": "A g−1",
                    "cycle": 1
                },
                {
                    "capacity_value": 435.97,
                    "capacity_unit": "mAh g−1",
                    "capacity_type": "charge",
                    "current_density_value": 0.2,
                    "current_density_unit": "A g−1",
                    "cycle": 1
                },
                {
                    "capacity_value": 334.6,
                    "capacity_unit": "mAh g−1",
                    "capacity_type": "reversible",
                    "current_density_value": 0.2,
                    "current_density_unit": "A g−1",
                    "cycle": 100
                },
                {
                    "capacity_value": 351.3,
                    "capacity_unit": "mAh g−1",
                    "capacity_type": "reversible",
                    "current_density_value": 0.2,
                    "current_density_unit": "A g−1",
                    "cycle": 1
                },
                {
                    "capacity_value": 282.2,
                    "capacity_unit": "mAh g−1",
                    "capacity_type": "reversible",
                    "current_density_value": 0.5,
                    "current_density_unit": "A g−1",
                    "cycle": 1
                },
                {
                    "capacity_value": 258.6,
                    "capacity_unit": "mAh g−1",
                    "capacity_type": "reversible",
                    "current_density_value": 1.0,
                    "current_density_unit": "A g−1",
                    "cycle": 1
                },
                {
                    "capacity_value": 227.2,
                    "capacity_unit": "mAh g−1",
                    "capacity_type": "reversible",
                    "current_density_value": 2.0,
                    "current_density_unit": "A g−1",
                    "cycle": 1
                },
                {
                    "capacity_value": 199.67,
                    "capacity_unit": "mAh g−1",
                    "capacity_type": "reversible",
                    "current_density_value": 4.0,
                    "current_density_unit": "A g−1",
                    "cycle": 1
                },
                {
                    "capacity_value": 172.31,
                    "capacity_unit": "mAh g−1",
                    "capacity_type": "reversible",
                    "current_density_value": 6.0,
                    "current_density_unit": "A g−1",
                    "cycle": 1
                }
            ],
            "starting_material": [
                {
                    "material_name": "Ammonium molybdate",
                    "material_formula": "(NH4)6Mo7O24·4H2O",
                    "amount": {
                        "value": 0.4,
                        "unit": "g"
                    }
                },
                {
                    "material_name": "Thiourea",
                    "material_formula": "CS(NH2)2",
                    "amount": {
                        "value": 0.4,
                        "unit": "g"
                    }
                },
                {
                    "material_name": "Glucose",
                    "material_formula": "C6H12O6",
                    "amount": {
                        "value": 0.5,
                        "unit": "g"
                    }
                },
                {
                    "material_name": "Sodium chloride",
                    "material_formula": "NaCl",
                    "amount": {
                        "value": 0.5,
                        "unit": "g"
                    }
                }
            ]
        },
        {
            "material_type": "anode",
            "material_name": "MoS2/NC (no NaCl)",
            "material_formula": "MoS2/NC",
            "material_properties": [
                {
                    "capacity_value": 213.2,
                    "capacity_unit": "mAh g−1",
                    "capacity_type": "reversible",
                    "current_density_value": 0.2,
                    "current_density_unit": "A g−1",
                    "cycle": 100
                }
            ],
            "starting_material": [
                {
                    "material_name": "Ammonium molybdate",
                    "material_formula": "(NH4)6Mo7O24·4H2O",
                    "amount": {
                        "value": 0.4,
                        "unit": "g"
                    }
                },
                {
                    "material_name": "Thiourea",
                    "material_formula": "CS(NH2)2",
                    "amount": {
                        "value": 0.4,
                        "unit": "g"
                    }
                },
                {
                    "material_name": "Glucose",
                    "material_formula": "C6H12O6",
                    "amount": {
                        "value": 0.5,
                        "unit": "g"
                    }
                }
            ]
        },
        {
            "material_type": "anode",
            "material_name": "MoS2",
            "material_formula": "MoS2",
            "material_properties": [
                {
                    "capacity_value": 100.8,
                    "capacity_unit": "mAh g−1",
                    "capacity_type": "reversible",
                    "current_density_value": 0.2,
                    "current_density_unit": "A g−1",
                    "cycle": 100
                }
            ],
            "starting_material": [
                {
                    "material_name": "Ammonium molybdate",
                    "material_formula": "(NH4)6Mo7O24·4H2O",
                    "amount": {
                        "value": 0.4,
                        "unit": "g"
                    }
                },
                {
                    "material_name": "Thiourea",
                    "material_formula": "CS(NH2)2",
                    "amount": {
                        "value": 0.4,
                        "unit": "g"
                    }
                }
            ]
        }
    ]
}

File: articles_20250313_500_extracted/10.1007-s11581-023-05212-7_processed_o3-mini_medium.json
{
    "material": [
        {
            "material_type": "anode",
            "material_name": "MoS2/NC",
            "material_formula": "",
            "material_properties": [
                {
                    "capacity_value": 582.96,
                    "capacity_unit": "mAh g−1",
                    "capacity_type": "discharge",
                    "current_density_value": 0.2,
                    "current_density_unit": "A g−1",
                    "cycle": 1
                },
                {
                    "capacity_value": 435.97,
                    "capacity_unit": "mAh g−1",
                    "capacity_type": "charge",
                    "current_density_value": 0.2,
                    "current_density_unit": "A g−1",
                    "cycle": 1
                },
                {
                    "capacity_value": 334.6,
                    "capacity_unit": "mAh g−1",
                    "capacity_type": "reversible",
                    "current_density_value": 0.2,
                    "current_density_unit": "A g−1",
                    "cycle": 100
                },
                {
                    "capacity_value": 252.9,
                    "capacity_unit": "mAh g−1",
                    "capacity_type": "reversible",
                    "current_density_value": 1.0,
                    "current_density_unit": "A g−1",
                    "cycle": 250
                },
                {
                    "capacity_value": 351.3,
                    "capacity_unit": "mAh g−1",
                    "capacity_type": "reversible",
                    "current_density_value": 0.2,
                    "current_density_unit": "A g−1",
                    "cycle": 0
                },
                {
                    "capacity_value": 282.2,
                    "capacity_unit": "mAh g−1",
                    "capacity_type": "reversible",
                    "current_density_value": 0.5,
                    "current_density_unit": "A g−1",
                    "cycle": 0
                },
                {
                    "capacity_value": 258.6,
                    "capacity_unit": "mAh g−1",
                    "capacity_type": "reversible",
                    "current_density_value": 1.0,
                    "current_density_unit": "A g−1",
                    "cycle": 0
                },
                {
                    "capacity_value": 227.2,
                    "capacity_unit": "mAh g−1",
                    "capacity_type": "reversible",
                    "current_density_value": 2.0,
                    "current_density_unit": "A g−1",
                    "cycle": 0
                },
                {
                    "capacity_value": 199.67,
                    "capacity_unit": "mAh g−1",
                    "capacity_type": "reversible",
                    "current_density_value": 4.0,
                    "current_density_unit": "A g−1",
                    "cycle": 0
                },
                {
                    "capacity_value": 172.31,
                    "capacity_unit": "mAh g−1",
                    "capacity_type": "reversible",
                    "current_density_value": 6.0,
                    "current_density_unit": "A g−1",
                    "cycle": 0
                },
                {
                    "capacity_value": 338.2,
                    "capacity_unit": "mAh g−1",
                    "capacity_type": "reversible",
                    "current_density_value": 0.2,
                    "current_density_unit": "A g−1",
                    "cycle": 0
                }
            ],
            "starting_material": [
                {
                    "material_name": "Ammonium molybdate",
                    "material_formula": "(NH4)6Mo7O24·4H2O",
                    "amount": {
                        "value": 0.4,
                        "unit": "g"
                    }
                },
                {
                    "material_name": "Thiourea",
                    "material_formula": "CS(NH2)2",
                    "amount": {
                        "value": 0.4,
                        "unit": "g"
                    }
                },
                {
                    "material_name": "Glucose",
                    "material_formula": "C6H12O6",
                    "amount": {
                        "value": 0.5,
                        "unit": "g"
                    }
                },
                {
                    "material_name": "Sodium chloride",
                    "material_formula": "NaCl",
                    "amount": {
                        "value": 0.5,
                        "unit": "g"
                    }
                }
            ]
        },
        {
            "material_type": "anode",
            "material_name": "MoS2/NC (no NaCl)",
            "material_formula": "",
            "material_properties": [
                {
                    "capacity_value": 213.2,
                    "capacity_unit": "mAh g−1",
                    "capacity_type": "reversible",
                    "current_density_value": 0.2,
                    "current_density_unit": "A g−1",
                    "cycle": 100
                }
            ],
            "starting_material": [
                {
                    "material_name": "Ammonium Molybdate",
                    "material_formula": "(NH4)6Mo7O24·4H2O",
                    "amount": {
                        "value": 0.4,
                        "unit": "g"
                    }
                },
                {
                    "material_name": "Thiourea",
                    "material_formula": "CS(NH2)2",
                    "amount": {
                        "value": 0.4,
                        "unit": "g"
                    }
                },
                {
                    "material_name": "Glucose",
                    "material_formula": "C6H12O6",
                    "amount": {
                        "value": 0.5,
                        "unit": "g"
                    }
                }
            ]
        },
        {
            "material_type": "anode",
            "material_name": "Pure MoS2",
            "material_formula": "MoS2",
            "material_properties": [
                {
                    "capacity_value": 100.8,
                    "capacity_unit": "mAh g−1",
                    "capacity_type": "reversible",
                    "current_density_value": 0.2,
                    "current_density_unit": "A g−1",
                    "cycle": 100
                }
            ],
            "starting_material": [
                {
                    "material_name": "Ammonium Molybdate",
                    "material_formula": "(NH4)6Mo7O24·4H2O",
                    "amount": {
                        "value": 0.4,
                        "unit": "g"
                    }
                },
                {
                    "material_name": "Thiourea",
                    "material_formula": "CS(NH2)2",
                    "amount": {
                        "value": 0.4,
                        "unit": "g"
                    }
                }
            ]
        }
    ]
}

File: articles_20250313_500_extracted/10.1007-s11581-023-05235-0_processed_gpt-4o.json
{
    "material": [
        {
            "material_type": "anode",
            "material_name": "HS X-C",
            "material_formula": "/",
            "material_properties": [
                {
                    "capacity_value": 270.5,
                    "capacity_unit": "mAh g−1",
                    "capacity_type": "discharge",
                    "current_density_value": 0.5,
                    "current_density_unit": "A g−1",
                    "cycle": 1
                },
                {
                    "capacity_value": 234,
                    "capacity_unit": "mAh g−1",
                    "capacity_type": "charge",
                    "current_density_value": 0.5,
                    "current_density_unit": "A g−1",
                    "cycle": 1
                },
                {
                    "capacity_value": 202,
                    "capacity_unit": "mAh g−1",
                    "capacity_type": "discharge",
                    "current_density_value": 0.5,
                    "current_density_unit": "A g−1",
                    "cycle": 200
                },
                {
                    "capacity_value": 235,
                    "capacity_unit": "mAh g−1",
                    "capacity_type": "discharge",
                    "current_density_value": 0.1,
                    "current_density_unit": "A g−1",
                    "cycle": 0
                },
                {
                    "capacity_value": 216,
                    "capacity_unit": "mAh g−1",
                    "capacity_type": "discharge",
                    "current_density_value": 0.5,
                    "current_density_unit": "A g−1",
                    "cycle": 0
                },
                {
                    "capacity_value": 206,
                    "capacity_unit": "mAh g−1",
                    "capacity_type": "discharge",
                    "current_density_value": 1,
                    "current_density_unit": "A g−1",
                    "cycle": 0
                },
                {
                    "capacity_value": 191,
                    "capacity_unit": "mAh g−1",
                    "capacity_type": "discharge",
                    "current_density_value": 2,
                    "current_density_unit": "A g−1",
                    "cycle": 0
                },
                {
                    "capacity_value": 161,
                    "capacity_unit": "mAh g−1",
                    "capacity_type": "discharge",
                    "current_density_value": 4,
                    "current_density_unit": "A g−1",
                    "cycle": 0
                },
                {
                    "capacity_value": 185,
                    "capacity_unit": "mAh g−1",
                    "capacity_type": "discharge",
                    "current_density_value": 2,
                    "current_density_unit": "A g−1",
                    "cycle": 3000
                },
                {
                    "capacity_value": 106,
                    "capacity_unit": "mAh g−1",
                    "capacity_type": "discharge",
                    "current_density_value": 2,
                    "current_density_unit": "A g−1",
                    "cycle": 450
                }
            ],
            "starting_material": [
                {
                    "material_name": "Xanthium sibiricum fruits powder",
                    "material_formula": "",
                    "amount": {
                        "value": 2,
                        "unit": "g"
                    }
                },
                {
                    "material_name": "NaCl",
                    "material_formula": "NaCl",
                    "amount": {
                        "value": 8,
                        "unit": "g"
                    }
                }
            ]
        }
    ]
}

File: articles_20250313_500_extracted/10.1007-s11581-023-05235-0_processed_o3-mini_medium.json
{
    "material": [
        {
            "material_type": "anode",
            "material_name": "HS X-C",
            "material_formula": "",
            "material_properties": [
                {
                    "capacity_value": 270.5,
                    "capacity_unit": "mAh g−1",
                    "capacity_type": "discharge",
                    "current_density_value": 0.5,
                    "current_density_unit": "A g−1",
                    "cycle": 1
                },
                {
                    "capacity_value": 234,
                    "capacity_unit": "mAh g−1",
                    "capacity_type": "charge",
                    "current_density_value": 0.5,
                    "current_density_unit": "A g−1",
                    "cycle": 1
                },
                {
                    "capacity_value": 235,
                    "capacity_unit": "mAh g−1",
                    "capacity_type": "discharge",
                    "current_density_value": 0.1,
                    "current_density_unit": "A g−1",
                    "cycle": 0
                },
                {
                    "capacity_value": 216,
                    "capacity_unit": "mAh g−1",
                    "capacity_type": "discharge",
                    "current_density_value": 0.5,
                    "current_density_unit": "A g−1",
                    "cycle": 0
                },
                {
                    "capacity_value": 206,
                    "capacity_unit": "mAh g−1",
                    "capacity_type": "discharge",
                    "current_density_value": 1,
                    "current_density_unit": "A g−1",
                    "cycle": 0
                },
                {
                    "capacity_value": 191,
                    "capacity_unit": "mAh g−1",
                    "capacity_type": "discharge",
                    "current_density_value": 2,
                    "current_density_unit": "A g−1",
                    "cycle": 0
                },
                {
                    "capacity_value": 161,
                    "capacity_unit": "mAh g−1",
                    "capacity_type": "discharge",
                    "current_density_value": 4,
                    "current_density_unit": "A g−1",
                    "cycle": 0
                },
                {
                    "capacity_value": 185,
                    "capacity_unit": "mAh g−1",
                    "capacity_type": "discharge",
                    "current_density_value": 2,
                    "current_density_unit": "A g−1",
                    "cycle": 3000
                }
            ],
            "starting_material": [
                {
                    "material_name": "Xanthium sibiricum fruits powder",
                    "material_formula": "null",
                    "amount": {
                        "value": 2,
                        "unit": "g"
                    }
                },
                {
                    "material_name": "Sodium Chloride",
                    "material_formula": "NaCl",
                    "amount": {
                        "value": 8,
                        "unit": "g"
                    }
                }
            ]
        },
        {
            "material_type": "anode",
            "material_name": "X-C",
            "material_formula": "",
            "material_properties": [
                {
                    "capacity_value": 106,
                    "capacity_unit": "mAh g−1",
                    "capacity_type": "discharge",
                    "current_density_value": 2,
                    "current_density_unit": "A g−1",
                    "cycle": 450
                }
            ],
            "starting_material": [
                {
                    "material_name": "Xanthium sibiricum fruits",
                    "material_formula": "",
                    "amount": {
                        "value": 2,
                        "unit": "g (for HS X-C synthesis; not explicitly specified for X-C)"
                    }
                }
            ]
        },
        {
            "material_type": "cathode",
            "material_name": "NVP/rGO",
            "material_formula": "",
            "material_properties": [
                {
                    "capacity_value": 97,
                    "capacity_unit": "mAh g−1",
                    "capacity_type": "discharge",
                    "current_density_value": 0.1,
                    "current_density_unit": "A g−1",
                    "cycle": 0
                },
                {
                    "capacity_value": 95,
                    "capacity_unit": "mAh g−1",
                    "capacity_type": "discharge",
                    "current_density_value": 0.2,
                    "current_density_unit": "A g−1",
                    "cycle": 0
                },
                {
                    "capacity_value": 88,
                    "capacity_unit": "mAh g−1",
                    "capacity_type": "discharge",
                    "current_density_value": 0.4,
                    "current_density_unit": "A g−1",
                    "cycle": 0
                },
                {
                    "capacity_value": 79,
                    "capacity_unit": "mAh g−1",
                    "capacity_type": "discharge",
                    "current_density_value": 0.6,
                    "current_density_unit": "A g−1",
                    "cycle": 0
                },
                {
                    "capacity_value": 95,
                    "capacity_unit": "mAh g−1",
                    "capacity_type": "discharge",
                    "current_density_value": 0.1,
                    "current_density_unit": "A g−1",
                    "cycle": 0
                }
            ],
            "starting_material": []
        }
    ]
}
