Repository: Subways-Sun/sodium-ion-batteries

File: articles_20250313_500_extracted/10.1007-s11664-024-11613-9.json
{
    "material": [
        {
            "material_type": "anode",
            "material_name": "SnO2",
            "material_formula": "SnO2",
            "material_properties": [
                {
                    "capacity_value": 786.3,
                    "capacity_unit": "mAh g^-1",
                    "capacity_type": "discharge",
                    "current_density_value": 100,
                    "current_density_unit": "mA g^-1",
                    "cycle": 1
                },
                {
                    "capacity_value": 790.1,
                    "capacity_unit": "mAh g^-1",
                    "capacity_type": "discharge",
                    "current_density_value": 500,
                    "current_density_unit": "mA g^-1",
                    "cycle": 1
                },
                {
                    "capacity_value": 100.57,
                    "capacity_unit": "mAh g^-1",
                    "capacity_type": "discharge",
                    "current_density_value": 500,
                    "current_density_unit": "mA g^-1",
                    "cycle": 200
                }
            ],
            "starting_material": [
                {
                    "material_name": "Stannous oxalate",
                    "material_formula": "SnC2O4",
                    "amount": {
                        "value": 98,
                        "unit": "%"
                    }
                }
            ]
        },
        {
            "material_type": "anode",
            "material_name": "Zn/Co-NPC",
            "material_formula": "Zn/Co-NPC",
            "material_properties": [
                {
                    "capacity_value": 450.8,
                    "capacity_unit": "mAh g^-1",
                    "capacity_type": "discharge",
                    "current_density_value": 100,
                    "current_density_unit": "mA g^-1",
                    "cycle": 1
                },
                {
                    "capacity_value": 410.7,
                    "capacity_unit": "mAh g^-1",
                    "capacity_type": "discharge",
                    "current_density_value": 500,
                    "current_density_unit": "mA g^-1",
                    "cycle": 1
                },
                {
                    "capacity_value": 222.3,
                    "capacity_unit": "mAh g^-1",
                    "capacity_type": "discharge",
                    "current_density_value": 500,
                    "current_density_unit": "mA g^-1",
                    "cycle": 200
                }
            ],
            "starting_material": [
                {
                    "material_name": "Zinc nitrate hexahydrate",
                    "material_formula": "Zn(NO3)2·6H2O",
                    "amount": {
                        "value": 0.62,
                        "unit": "g"
                    }
                },
                {
                    "material_name": "Cobalt nitrate hexahydrate",
                    "material_formula": "Co(NO3)2·6H2O",
                    "amount": {
                        "value": 0.6,
                        "unit": "g"
                    }
                },
                {
                    "material_name": "2-Methylimidazole",
                    "material_formula": "C4H6N2",
                    "amount": {
                        "value": 1.23,
                        "unit": "g"
                    }
                },
                {
                    "material_name": "Polyvinylpyrrolidone K30",
                    "material_formula": "PVP",
                    "amount": {
                        "value": 2.0,
                        "unit": "g"
                    }
                },
                {
                    "material_name": "Methanol (anhydrous)",
                    "material_formula": "CH3OH",
                    "amount": {
                        "value": 40,
                        "unit": "mL"
                    }
                }
            ]
        },
        {
            "material_type": "anode",
            "material_name": "20Sn@Zn/Co-NPC",
            "material_formula": "Sn@Zn/Co-NPC",
            "material_properties": [
                {
                    "capacity_value": 487.2,
                    "capacity_unit": "mAh g^-1",
                    "capacity_type": "discharge",
                    "current_density_value": 100,
                    "current_density_unit": "mA g^-1",
                    "cycle": 1
                },
                {
                    "capacity_value": 476.3,
                    "capacity_unit": "mAh g^-1",
                    "capacity_type": "discharge",
                    "current_density_value": 500,
                    "current_density_unit": "mA g^-1",
                    "cycle": 1
                },
                {
                    "capacity_value": 207.0,
                    "capacity_unit": "mAh g^-1",
                    "capacity_type": "discharge",
                    "current_density_value": 500,
                    "current_density_unit": "mA g^-1",
                    "cycle": 200
                }
            ],
            "starting_material": [
                {
                    "material_name": "SnO2",
                    "material_formula": "SnO2",
                    "amount": {
                        "value": 20,
                        "unit": "mg"
                    }
                },
                {
                    "material_name": "Polyvinylpyrrolidone K30",
                    "material_formula": "PVP",
                    "amount": {
                        "value": 2.0,
                        "unit": "g"
                    }
                },
                {
                    "material_name": "2-methylimidazole",
                    "material_formula": "C4H6N2",
                    "amount": {
                        "value": 1.23,
                        "unit": "g"
                    }
                },
                {
                    "material_name": "Co(NO3)2·6H2O",
                    "material_formula": "Co(NO3)2·6H2O",
                    "amount": {
                        "value": 0.6,
                        "unit": "g"
                    }
                },
                {
                    "material_name": "Zn(NO3)2·6H2O",
                    "material_formula": "Zn(NO3)2·6H2O",
                    "amount": {
                        "value": 0.62,
                        "unit": "g"
                    }
                },
                {
                    "material_name": "Methanol",
                    "material_formula": "CH3OH",
                    "amount": {
                        "value": 60,
                        "unit": "mL"
                    }
                }
            ]
        },
        {
            "material_type": "anode",
            "material_name": "50Sn@Zn/Co-NPC",
            "material_formula": "Sn@Zn/Co-NPC",
            "material_properties": [
                {
                    "capacity_value": 536.4,
                    "capacity_unit": "mAh g^-1",
                    "capacity_type": "discharge",
                    "current_density_value": 100,
                    "current_density_unit": "mA g^-1",
                    "cycle": 1
                },
                {
                    "capacity_value": 334.9,
                    "capacity_unit": "mAh g^-1",
                    "capacity_type": "discharge",
                    "current_density_value": 100,
                    "current_density_unit": "mA g^-1",
                    "cycle": 100
                },
                {
                    "capacity_value": 506.0,
                    "capacity_unit": "mAh g^-1",
                    "capacity_type": "discharge",
                    "current_density_value": 500,
                    "current_density_unit": "mA g^-1",
                    "cycle": 1
                },
                {
                    "capacity_value": 275.8,
                    "capacity_unit": "mAh g^-1",
                    "capacity_type": "discharge",
                    "current_density_value": 500,
                    "current_density_unit": "mA g^-1",
                    "cycle": 200
                }
            ],
            "starting_material": [
                {
                    "material_name": "SnO2",
                    "material_formula": "SnO2",
                    "amount": {
                        "value": 50,
                        "unit": "mg"
                    }
                },
                {
                    "material_name": "zinc nitrate hexahydrate",
                    "material_formula": "Zn(NO3)2·6H2O",
                    "amount": {
                        "value": 0.62,
                        "unit": "g"
                    }
                },
                {
                    "material_name": "cobalt nitrate hexahydrate",
                    "material_formula": "Co(NO3)2·6H2O",
                    "amount": {
                        "value": 0.6,
                        "unit": "g"
                    }
                },
                {
                    "material_name": "2-methylimidazole",
                    "material_formula": "C4H6N2",
                    "amount": {
                        "value": 1.23,
                        "unit": "g"
                    }
                },
                {
                    "material_name": "polyvinylpyrrolidone K30",
                    "material_formula": "",
                    "amount": {
                        "value": 2.0,
                        "unit": "g"
                    }
                }
            ]
        },
        {
            "material_type": "anode",
            "material_name": "80Sn@Zn/Co-NPC",
            "material_formula": "Sn@Zn/Co-NPC",
            "material_properties": [
                {
                    "capacity_value": 549.1,
                    "capacity_unit": "mAh g^-1",
                    "capacity_type": "discharge",
                    "current_density_value": 100,
                    "current_density_unit": "mA g^-1",
                    "cycle": 1
                },
                {
                    "capacity_value": 537.1,
                    "capacity_unit": "mAh g^-1",
                    "capacity_type": "discharge",
                    "current_density_value": 500,
                    "current_density_unit": "mA g^-1",
                    "cycle": 1
                },
                {
                    "capacity_value": 209.0,
                    "capacity_unit": "mAh g^-1",
                    "capacity_type": "discharge",
                    "current_density_value": 500,
                    "current_density_unit": "mA g^-1",
                    "cycle": 200
                }
            ],
            "starting_material": [
                {
                    "material_name": "SnO2",
                    "material_formula": "SnO2",
                    "amount": {
                        "value": 80,
                        "unit": "mg"
                    }
                },
                {
                    "material_name": "Zinc nitrate hexahydrate",
                    "material_formula": "Zn(NO3)2·6H2O",
                    "amount": {
                        "value": 0.62,
                        "unit": "g"
                    }
                },
                {
                    "material_name": "Cobalt nitrate hexahydrate",
                    "material_formula": "Co(NO3)2·6H2O",
                    "amount": {
                        "value": 0.6,
                        "unit": "g"
                    }
                },
                {
                    "material_name": "2-methylimidazole",
                    "material_formula": "C4H6N2",
                    "amount": {
                        "value": 1.23,
                        "unit": "g"
                    }
                },
                {
                    "material_name": "Polyvinylpyrrolidone K30",
                    "material_formula": "null",
                    "amount": {
                        "value": 2.0,
                        "unit": "g"
                    }
                },
                {
                    "material_name": "Methanol",
                    "material_formula": "CH3OH",
                    "amount": {
                        "value": 60,
                        "unit": "mL"
                    }
                }
            ]
        }
    ]
}

File: articles_20250313_500_extracted/10.1007-s11664-024-11613-9_processed_gpt-4o.json
{
    "material": [
        {
            "material_type": "anode",
            "material_name": "50Sn@Zn/Co-NPC",
            "material_formula": "",
            "material_properties": [
                {
                    "capacity_value": 549.1,
                    "capacity_unit": "mAh g^-1",
                    "capacity_type": "discharge",
                    "current_density_value": 100,
                    "current_density_unit": "mA g^-1",
                    "cycle": 1
                },
                {
                    "capacity_value": 366.13,
                    "capacity_unit": "mAh g^-1",
                    "capacity_type": "discharge",
                    "current_density_value": 100,
                    "current_density_unit": "mA g^-1",
                    "cycle": 1
                },
                {
                    "capacity_value": 303.07,
                    "capacity_unit": "mAh g^-1",
                    "capacity_type": "discharge",
                    "current_density_value": 200,
                    "current_density_unit": "mA g^-1",
                    "cycle": 1
                },
                {
                    "capacity_value": 279.43,
                    "capacity_unit": "mAh g^-1",
                    "capacity_type": "discharge",
                    "current_density_value": 500,
                    "current_density_unit": "mA g^-1",
                    "cycle": 1
                },
                {
                    "capacity_value": 255.15,
                    "capacity_unit": "mAh g^-1",
                    "capacity_type": "discharge",
                    "current_density_value": 1000,
                    "current_density_unit": "mA g^-1",
                    "cycle": 1
                },
                {
                    "capacity_value": 308.18,
                    "capacity_unit": "mAh g^-1",
                    "capacity_type": "discharge",
                    "current_density_value": 100,
                    "current_density_unit": "mA g^-1",
                    "cycle": 5
                },
                {
                    "capacity_value": 536.4,
                    "capacity_unit": "mAh g^-1",
                    "capacity_type": "discharge",
                    "current_density_value": 100,
                    "current_density_unit": "mA g^-1",
                    "cycle": 1
                },
                {
                    "capacity_value": 334.9,
                    "capacity_unit": "mAh g^-1",
                    "capacity_type": "discharge",
                    "current_density_value": 100,
                    "current_density_unit": "mA g^-1",
                    "cycle": 100
                },
                {
                    "capacity_value": 506.0,
                    "capacity_unit": "mAh g^-1",
                    "capacity_type": "discharge",
                    "current_density_value": 500,
                    "current_density_unit": "mA g^-1",
                    "cycle": 1
                },
                {
                    "capacity_value": 275.8,
                    "capacity_unit": "mAh g^-1",
                    "capacity_type": "discharge",
                    "current_density_value": 500,
                    "current_density_unit": "mA g^-1",
                    "cycle": 200
                }
            ],
            "starting_material": [
                {
                    "material_name": "Stannous oxalate",
                    "material_formula": "SnC2O4",
                    "amount": {
                        "value": 0,
                        "unit": "g"
                    }
                },
                {
                    "material_name": "Zinc nitrate hexahydrate",
                    "material_formula": "Zn(NO3)2·6H2O",
                    "amount": {
                        "value": 0.62,
                        "unit": "g"
                    }
                },
                {
                    "material_name": "Cobalt nitrate hexahydrate",
                    "material_formula": "Co(NO3)2·6H2O",
                    "amount": {
                        "value": 0.6,
                        "unit": "g"
                    }
                },
                {
                    "material_name": "2-methylimidazole",
                    "material_formula": "/",
                    "amount": {
                        "value": 1.23,
                        "unit": "g"
                    }
                },
                {
                    "material_name": "Polyvinylpyrrolidone K30",
                    "material_formula": "/",
                    "amount": {
                        "value": 2,
                        "unit": "g"
                    }
                },
                {
                    "material_name": "Methanol",
                    "material_formula": "CH3OH",
                    "amount": {
                        "value": 0,
                        "unit": "mL"
                    }
                }
            ]
        }
    ]
}

File: articles_20250313_500_extracted/10.1007-s11664-025-11765-2_processed_o3-mini_medium.json
{
    "material": [
        {
            "material_type": "anode",
            "material_name": "Sn/SnO2/C-518",
            "material_formula": "Sn/SnO2/C",
            "material_properties": [
                {
                    "capacity_value": 705.4,
                    "capacity_unit": "mAh g−1",
                    "capacity_type": "discharge",
                    "current_density_value": 100,
                    "current_density_unit": "mA g−1",
                    "cycle": 1
                },
                {
                    "capacity_value": 93.4,
                    "capacity_unit": "mAh g−1",
                    "capacity_type": "discharge",
                    "current_density_value": 100,
                    "current_density_unit": "mA g−1",
                    "cycle": 100
                },
                {
                    "capacity_value": 59.4,
                    "capacity_unit": "mAh g−1",
                    "capacity_type": "discharge",
                    "current_density_value": 500,
                    "current_density_unit": "mA g−1",
                    "cycle": 500
                }
            ],
            "starting_material": [
                {
                    "material_name": "Stannous oxalate",
                    "material_formula": "SnC2O4",
                    "amount": {
                        "value": 5,
                        "unit": "mass ratio part"
                    }
                },
                {
                    "material_name": "Acetylene black",
                    "material_formula": "C",
                    "amount": {
                        "value": 1,
                        "unit": "mass ratio part"
                    }
                }
            ]
        },
        {
            "material_type": "anode",
            "material_name": "Sn/SnO2/C-219",
            "material_formula": "Sn/SnO2/C",
            "material_properties": [
                {
                    "capacity_value": 644.0,
                    "capacity_unit": "mAh g−1",
                    "capacity_type": "discharge",
                    "current_density_value": 100,
                    "current_density_unit": "mA g−1",
                    "cycle": 1
                },
                {
                    "capacity_value": 338.7,
                    "capacity_unit": "mAh g−1",
                    "capacity_type": "discharge",
                    "current_density_value": 100,
                    "current_density_unit": "mA g−1",
                    "cycle": 100
                },
                {
                    "capacity_value": 324.8,
                    "capacity_unit": "mAh g−1",
                    "capacity_type": "discharge",
                    "current_density_value": 500,
                    "current_density_unit": "mA g−1",
                    "cycle": 500
                }
            ],
            "starting_material": [
                {
                    "material_name": "Stannous oxalate",
                    "material_formula": "SnC2O4",
                    "amount": {
                        "value": 2,
                        "unit": "parts (by mass, relative to acetylene black)"
                    }
                },
                {
                    "material_name": "Acetylene black",
                    "material_formula": "",
                    "amount": {
                        "value": 1,
                        "unit": "parts (by mass)"
                    }
                }
            ]
        },
        {
            "material_type": "anode",
            "material_name": "Sn/SnO2/C-519",
            "material_formula": "Sn/SnO2/C",
            "material_properties": [
                {
                    "capacity_value": 845.5,
                    "capacity_unit": "mAh g−1",
                    "capacity_type": "discharge",
                    "current_density_value": 100,
                    "current_density_unit": "mA g−1",
                    "cycle": 1
                },
                {
                    "capacity_value": 583.6,
                    "capacity_unit": "mAh g−1",
                    "capacity_type": "discharge",
                    "current_density_value": 100,
                    "current_density_unit": "mA g−1",
                    "cycle": 100
                },
                {
                    "capacity_value": 576.3,
                    "capacity_unit": "mAh g−1",
                    "capacity_type": "discharge",
                    "current_density_value": 100,
                    "current_density_unit": "mA g−1",
                    "cycle": 0
                },
                {
                    "capacity_value": 602.8,
                    "capacity_unit": "mAh g−1",
                    "capacity_type": "discharge",
                    "current_density_value": 200,
                    "current_density_unit": "mA g−1",
                    "cycle": 0
                },
                {
                    "capacity_value": 586.83,
                    "capacity_unit": "mAh g−1",
                    "capacity_type": "discharge",
                    "current_density_value": 500,
                    "current_density_unit": "mA g−1",
                    "cycle": 0
                },
                {
                    "capacity_value": 549.2,
                    "capacity_unit": "mAh g−1",
                    "capacity_type": "discharge",
                    "current_density_value": 1000,
                    "current_density_unit": "mA g−1",
                    "cycle": 0
                },
                {
                    "capacity_value": 588.7,
                    "capacity_unit": "mAh g−1",
                    "capacity_type": "discharge",
                    "current_density_value": 100,
                    "current_density_unit": "mA g−1",
                    "cycle": 0
                },
                {
                    "capacity_value": 546.1,
                    "capacity_unit": "mAh g−1",
                    "capacity_type": "discharge",
                    "current_density_value": 500,
                    "current_density_unit": "mA g−1",
                    "cycle": 500
                }
            ],
            "starting_material": [
                {
                    "material_name": "Stannous Oxalate",
                    "material_formula": "SnC2O4",
                    "amount": {
                        "value": 5,
                        "unit": "mass ratio parts"
                    }
                },
                {
                    "material_name": "Acetylene Black",
                    "material_formula": "null",
                    "amount": {
                        "value": 1,
                        "unit": "mass ratio parts"
                    }
                }
            ]
        },
        {
            "material_type": "anode",
            "material_name": "Sn/SnO2/C-819",
            "material_formula": "Sn/SnO2/C",
            "material_properties": [
                {
                    "capacity_value": 929.6,
                    "capacity_unit": "mAh g−1",
                    "capacity_type": "discharge",
                    "current_density_value": 100,
                    "current_density_unit": "mA g−1",
                    "cycle": 1
                },
                {
                    "capacity_value": 416.8,
                    "capacity_unit": "mAh g−1",
                    "capacity_type": "discharge",
                    "current_density_value": 100,
                    "current_density_unit": "mA g−1",
                    "cycle": 100
                },
                {
                    "capacity_value": 502.3,
                    "capacity_unit": "mAh g−1",
                    "capacity_type": "discharge",
                    "current_density_value": 500,
                    "current_density_unit": "mA g−1",
                    "cycle": 500
                }
            ],
            "starting_material": [
                {
                    "material_name": "Stannous oxalate",
                    "material_formula": "SnC2O4",
                    "amount": {
                        "value": 8,
                        "unit": "parts (mass ratio)"
                    }
                },
                {
                    "material_name": "Acetylene black",
                    "material_formula": "null",
                    "amount": {
                        "value": 1,
                        "unit": "parts (mass ratio)"
                    }
                }
            ]
        },
        {
            "material_type": "anode",
            "material_name": "Sn/SnO2/C-5110",
            "material_formula": "Sn/SnO2/C",
            "material_properties": [
                {
                    "capacity_value": 863.4,
                    "capacity_unit": "mAh g−1",
                    "capacity_type": "discharge",
                    "current_density_value": 100,
                    "current_density_unit": "mA g−1",
                    "cycle": 1
                },
                {
                    "capacity_value": 344.6,
                    "capacity_unit": "mAh g−1",
                    "capacity_type": "discharge",
                    "current_density_value": 100,
                    "current_density_unit": "mA g−1",
                    "cycle": 100
                },
                {
                    "capacity_value": 524.7,
                    "capacity_unit": "mAh g−1",
                    "capacity_type": "discharge",
                    "current_density_value": 500,
                    "current_density_unit": "mA g−1",
                    "cycle": 500
                }
            ],
            "starting_material": [
                {
                    "material_name": "Stannous oxalate",
                    "material_formula": "SnC2O4",
                    "amount": {
                        "value": 5,
                        "unit": "mass ratio parts"
                    }
                },
                {
                    "material_name": "Acetylene black",
                    "material_formula": "null",
                    "amount": {
                        "value": 1,
                        "unit": "mass ratio parts"
                    }
                }
            ]
        }
    ]
}

File: articles_20250313_500_extracted/10.1007-s12221-024-00522-7_processed_o3-mini_medium.json
{
    "material": [
        {
            "material_type": "anode",
            "material_name": "PAN-700°C",
            "material_formula": "",
            "material_properties": [
                {
                    "capacity_value": 291.6,
                    "capacity_unit": "mAh/g",
                    "capacity_type": "discharge",
                    "current_density_value": 100,
                    "current_density_unit": "mA/g",
                    "cycle": 1
                },
                {
                    "capacity_value": 152.3,
                    "capacity_unit": "mAh/g",
                    "capacity_type": "charge",
                    "current_density_value": 100,
                    "current_density_unit": "mA/g",
                    "cycle": 1
                },
                {
                    "capacity_value": 78.9,
                    "capacity_unit": "mAh/g",
                    "capacity_type": "reversible",
                    "current_density_value": 100,
                    "current_density_unit": "mA/g",
                    "cycle": 80
                }
            ],
            "starting_material": [
                {
                    "material_name": "Polyacrylonitrile (PAN)",
                    "material_formula": "",
                    "amount": {
                        "value": 10,
                        "unit": "wt%"
                    }
                },
                {
                    "material_name": "N,N-Dimethylformamide (DMF)",
                    "material_formula": "",
                    "amount": {
                        "value": 90,
                        "unit": "wt%"
                    }
                }
            ]
        },
        {
            "material_type": "anode",
            "material_name": "Sn/C-0.4–700°C",
            "material_formula": "",
            "material_properties": [
                {
                    "capacity_value": 401.8,
                    "capacity_unit": "mAh/g",
                    "capacity_type": "discharge",
                    "current_density_value": 100,
                    "current_density_unit": "mA/g",
                    "cycle": 1
                },
                {
                    "capacity_value": 267.6,
                    "capacity_unit": "mAh/g",
                    "capacity_type": "charge",
                    "current_density_value": 100,
                    "current_density_unit": "mA/g",
                    "cycle": 1
                },
                {
                    "capacity_value": 181.1,
                    "capacity_unit": "mAh/g",
                    "capacity_type": "reversible",
                    "current_density_value": 100,
                    "current_density_unit": "mA/g",
                    "cycle": 80
                }
            ],
            "starting_material": [
                {
                    "material_name": "Polyacrylonitrile (PAN)",
                    "material_formula": "–",
                    "amount": {
                        "value": 1,
                        "unit": "weight ratio (relative amount)"
                    }
                },
                {
                    "material_name": "N,N-Dimethylformamide (DMF)",
                    "material_formula": "C3H7NO",
                    "amount": {
                        "value": 10,
                        "unit": "wt.% solution (solvent basis)"
                    }
                },
                {
                    "material_name": "Stannous chloride dihydrate",
                    "material_formula": "SnCl2·2H2O",
                    "amount": {
                        "value": 0.4,
                        "unit": "weight ratio to PAN"
                    }
                }
            ]
        },
        {
            "material_type": "anode",
            "material_name": "Sn/C-0.5–700°C",
            "material_formula": "",
            "material_properties": [
                {
                    "capacity_value": 448.5,
                    "capacity_unit": "mAh/g",
                    "capacity_type": "discharge",
                    "current_density_value": 100,
                    "current_density_unit": "mA/g",
                    "cycle": 1
                },
                {
                    "capacity_value": 227.2,
                    "capacity_unit": "mAh/g",
                    "capacity_type": "charge",
                    "current_density_value": 100,
                    "current_density_unit": "mA/g",
                    "cycle": 1
                },
                {
                    "capacity_value": 156.2,
                    "capacity_unit": "mAh/g",
                    "capacity_type": "reversible",
                    "current_density_value": 100,
                    "current_density_unit": "mA/g",
                    "cycle": 80
                }
            ],
            "starting_material": [
                {
                    "material_name": "Polyacrylonitrile (PAN)",
                    "material_formula": "",
                    "amount": {
                        "value": 1,
                        "unit": "weight ratio (relative to itself)"
                    }
                },
                {
                    "material_name": "N,N-Dimethylformamide (DMF)",
                    "material_formula": "",
                    "amount": {
                        "value": 10,
                        "unit": "wt% in PAN/DMF solution"
                    }
                },
                {
                    "material_name": "Stannous chloride dihydrate",
                    "material_formula": "SnCl2·2H2O",
                    "amount": {
                        "value": 0.5,
                        "unit": "weight ratio to PAN"
                    }
                }
            ]
        },
        {
            "material_type": "anode",
            "material_name": "Sn/C-0.6–600°C",
            "material_formula": "",
            "material_properties": [
                {
                    "capacity_value": 533.7,
                    "capacity_unit": "mAh/g",
                    "capacity_type": "discharge",
                    "current_density_value": 100,
                    "current_density_unit": "mA/g",
                    "cycle": 1
                },
                {
                    "capacity_value": 380.8,
                    "capacity_unit": "mAh/g",
                    "capacity_type": "charge",
                    "current_density_value": 100,
                    "current_density_unit": "mA/g",
                    "cycle": 1
                },
                {
                    "capacity_value": 218.9,
                    "capacity_unit": "mAh/g",
                    "capacity_type": "reversible",
                    "current_density_value": 100,
                    "current_density_unit": "mA/g",
                    "cycle": 80
                }
            ],
            "starting_material": [
                {
                    "material_name": "Polyacrylonitrile (PAN)",
                    "material_formula": "[-CH2-CH(CN)-]n",
                    "amount": {
                        "value": 10,
                        "unit": "wt% in DMF solution"
                    }
                },
                {
                    "material_name": "N,N-Dimethylformamide (DMF)",
                    "material_formula": "C3H7NO",
                    "amount": {
                        "value": 90,
                        "unit": "wt% in PAN solution"
                    }
                },
                {
                    "material_name": "Stannous chloride dihydrate",
                    "material_formula": "SnCl2·2H2O",
                    "amount": {
                        "value": 0.6,
                        "unit": "weight ratio to PAN"
                    }
                }
            ]
        },
        {
            "material_type": "anode",
            "material_name": "Sn/C-0.6–700°C",
            "material_formula": "",
            "material_properties": [
                {
                    "capacity_value": 617.5,
                    "capacity_unit": "mAh/g",
                    "capacity_type": "discharge",
                    "current_density_value": 100,
                    "current_density_unit": "mA/g",
                    "cycle": 1
                },
                {
                    "capacity_value": 431.2,
                    "capacity_unit": "mAh/g",
                    "capacity_type": "charge",
                    "current_density_value": 100,
                    "current_density_unit": "mA/g",
                    "cycle": 1
                },
                {
                    "capacity_value": 286.6,
                    "capacity_unit": "mAh/g",
                    "capacity_type": "reversible",
                    "current_density_value": 100,
                    "current_density_unit": "mA/g",
                    "cycle": 80
                }
            ],
            "starting_material": [
                {
                    "material_name": "Polyacrylonitrile (PAN)",
                    "material_formula": "[(–CH2–CH(CN)–)]n",
                    "amount": {
                        "value": 1,
                        "unit": "weight ratio part (relative)"
                    }
                },
                {
                    "material_name": "N,N-Dimethylformamide (DMF)",
                    "material_formula": "C3H7NO",
                    "amount": {
                        "value": 10,
                        "unit": "wt% solution (PAN in DMF)"
                    }
                },
                {
                    "material_name": "Stannous chloride dihydrate (SnCl2·2H2O)",
                    "material_formula": "SnCl2·2H2O",
                    "amount": {
                        "value": 0.6,
                        "unit": "weight ratio part relative to PAN"
                    }
                }
            ]
        },
        {
            "material_type": "anode",
            "material_name": "Sn/C-0.6–800°C",
            "material_formula": "",
            "material_properties": [
                {
                    "capacity_value": 410.5,
                    "capacity_unit": "mAh/g",
                    "capacity_type": "discharge",
                    "current_density_value": 100,
                    "current_density_unit": "mA/g",
                    "cycle": 1
                },
                {
                    "capacity_value": 248.7,
                    "capacity_unit": "mAh/g",
                    "capacity_type": "charge",
                    "current_density_value": 100,
                    "current_density_unit": "mA/g",
                    "cycle": 1
                },
                {
                    "capacity_value": 128.4,
                    "capacity_unit": "mAh/g",
                    "capacity_type": "reversible",
                    "current_density_value": 100,
                    "current_density_unit": "mA/g",
                    "cycle": 80
                }
            ],
            "starting_material": [
                {
                    "material_name": "Polyacrylonitrile (PAN)",
                    "material_formula": "[-CH2-CH(CN)-]n",
                    "amount": {
                        "value": 1,
                        "unit": "relative weight (10% solution in DMF)"
                    }
                },
                {
                    "material_name": "Stannous chloride dihydrate",
                    "material_formula": "SnCl2·2H2O",
                    "amount": {
                        "value": 0.6,
                        "unit": "relative weight (PAN:SnCl2·2H2O = 1:0.6)"
                    }
                },
                {
                    "material_name": "N,N-Dimethylformamide (DMF)",
                    "material_formula": "C3H7NO",
                    "amount": {
                        "value": 0,
                        "unit": "not specified"
                    }
                }
            ]
        }
    ]
}
