Repository: Subways-Sun/sodium-ion-batteries

File: articles_20250313_500_extracted/10.1007-s12598-023-02447-1_processed_o3-mini_medium.json
{
    "material": [
        {
            "material_type": "anode",
            "material_name": "MoS2/ZnS/G",
            "material_formula": "",
            "material_properties": [
                {
                    "capacity_value": 848,
                    "capacity_unit": "mAh·g−1",
                    "capacity_type": "discharge",
                    "current_density_value": 0.1,
                    "current_density_unit": "A·g−1",
                    "cycle": 1
                },
                {
                    "capacity_value": 498,
                    "capacity_unit": "mAh·g−1",
                    "capacity_type": "charge",
                    "current_density_value": 0.1,
                    "current_density_unit": "A·g−1",
                    "cycle": 1
                },
                {
                    "capacity_value": 470,
                    "capacity_unit": "mAh·g−1",
                    "capacity_type": "reversible",
                    "current_density_value": 0.1,
                    "current_density_unit": "A·g−1",
                    "cycle": 2
                },
                {
                    "capacity_value": 497,
                    "capacity_unit": "mAh·g−1",
                    "capacity_type": "reversible",
                    "current_density_value": 0.1,
                    "current_density_unit": "A·g−1",
                    "cycle": 0
                },
                {
                    "capacity_value": 465,
                    "capacity_unit": "mAh·g−1",
                    "capacity_type": "reversible",
                    "current_density_value": 0.3,
                    "current_density_unit": "A·g−1",
                    "cycle": 0
                },
                {
                    "capacity_value": 445,
                    "capacity_unit": "mAh·g−1",
                    "capacity_type": "reversible",
                    "current_density_value": 0.5,
                    "current_density_unit": "A·g−1",
                    "cycle": 0
                },
                {
                    "capacity_value": 408,
                    "capacity_unit": "mAh·g−1",
                    "capacity_type": "reversible",
                    "current_density_value": 1.0,
                    "current_density_unit": "A·g−1",
                    "cycle": 0
                },
                {
                    "capacity_value": 376,
                    "capacity_unit": "mAh·g−1",
                    "capacity_type": "reversible",
                    "current_density_value": 2.0,
                    "current_density_unit": "A·g−1",
                    "cycle": 0
                },
                {
                    "capacity_value": 298,
                    "capacity_unit": "mAh·g−1",
                    "capacity_type": "reversible",
                    "current_density_value": 5.0,
                    "current_density_unit": "A·g−1",
                    "cycle": 0
                },
                {
                    "capacity_value": 280,
                    "capacity_unit": "mAh·g−1",
                    "capacity_type": "reversible",
                    "current_density_value": 1.0,
                    "current_density_unit": "A·g−1",
                    "cycle": 500
                }
            ],
            "starting_material": [
                {
                    "material_name": "Graphene Oxide",
                    "material_formula": "GO",
                    "amount": {
                        "value": 60,
                        "unit": "mg"
                    }
                },
                {
                    "material_name": "Zinc nitrate hexahydrate",
                    "material_formula": "Zn(NO3)2·6H2O",
                    "amount": {
                        "value": 89,
                        "unit": "mg"
                    }
                },
                {
                    "material_name": "Ammonium heptamolybdate tetrahydrate",
                    "material_formula": "(NH4)6Mo7O24·4H2O",
                    "amount": {
                        "value": 370,
                        "unit": "mg"
                    }
                },
                {
                    "material_name": "Thiourea",
                    "material_formula": "thiourea",
                    "amount": {
                        "value": 800,
                        "unit": "mg"
                    }
                }
            ]
        },
        {
            "material_type": "anode",
            "material_name": "MoS2/G",
            "material_formula": "",
            "material_properties": [
                {
                    "capacity_value": 612,
                    "capacity_unit": "mAh·g−1",
                    "capacity_type": "discharge",
                    "current_density_value": 0.1,
                    "current_density_unit": "A·g−1",
                    "cycle": 1
                },
                {
                    "capacity_value": 336,
                    "capacity_unit": "mAh·g−1",
                    "capacity_type": "charge",
                    "current_density_value": 0.1,
                    "current_density_unit": "A·g−1",
                    "cycle": 1
                },
                {
                    "capacity_value": 277,
                    "capacity_unit": "mAh·g−1",
                    "capacity_type": "reversible",
                    "current_density_value": 0.1,
                    "current_density_unit": "A·g−1",
                    "cycle": 100
                }
            ],
            "starting_material": [
                {
                    "material_name": "Graphene oxide",
                    "material_formula": "GO",
                    "amount": {
                        "value": 60,
                        "unit": "mg"
                    }
                },
                {
                    "material_name": "Ammonium heptamolybdate tetrahydrate",
                    "material_formula": "(NH4)6Mo7O24·4H2O",
                    "amount": {
                        "value": 370,
                        "unit": "mg"
                    }
                },
                {
                    "material_name": "Thiourea",
                    "material_formula": "CH4N2S",
                    "amount": {
                        "value": 800,
                        "unit": "mg"
                    }
                }
            ]
        },
        {
            "material_type": "anode",
            "material_name": "ZnS/G",
            "material_formula": "",
            "material_properties": [
                {
                    "capacity_value": 796,
                    "capacity_unit": "mAh·g−1",
                    "capacity_type": "discharge",
                    "current_density_value": 0.1,
                    "current_density_unit": "A·g−1",
                    "cycle": 1
                },
                {
                    "capacity_value": 414,
                    "capacity_unit": "mAh·g−1",
                    "capacity_type": "charge",
                    "current_density_value": 0.1,
                    "current_density_unit": "A·g−1",
                    "cycle": 1
                },
                {
                    "capacity_value": 114,
                    "capacity_unit": "mAh·g−1",
                    "capacity_type": "reversible",
                    "current_density_value": 0.1,
                    "current_density_unit": "A·g−1",
                    "cycle": 100
                }
            ],
            "starting_material": [
                {
                    "material_name": "graphene oxide",
                    "material_formula": "GO",
                    "amount": {
                        "value": 60,
                        "unit": "mg"
                    }
                },
                {
                    "material_name": "zinc nitrate hexahydrate",
                    "material_formula": "Zn(NO3)2·6H2O",
                    "amount": {
                        "value": 89,
                        "unit": "mg"
                    }
                },
                {
                    "material_name": "thiourea",
                    "material_formula": "CH4N2S",
                    "amount": {
                        "value": 800,
                        "unit": "mg"
                    }
                }
            ]
        }
    ]
}

File: articles_20250313_500_extracted/10.1007-s12598-023-02449-z.json
{
    "material": [
        {
            "material_type": "anode",
            "material_name": "CNFs",
            "material_formula": "",
            "material_properties": [
                {
                    "capacity_value": 633,
                    "capacity_unit": "mAh·g−1",
                    "capacity_type": "discharge",
                    "current_density_value": 0.1,
                    "current_density_unit": "A·g−1",
                    "cycle": 1
                },
                {
                    "capacity_value": 200,
                    "capacity_unit": "mAh·g−1",
                    "capacity_type": "reversible",
                    "current_density_value": 0.1,
                    "current_density_unit": "A·g−1",
                    "cycle": 200
                }
            ],
            "starting_material": [
                {
                    "material_name": "Yttrium nitrate hexahydrate",
                    "material_formula": "Y(NO3)3·6H2O",
                    "amount": {
                        "value": 5e-05,
                        "unit": "mol"
                    }
                },
                {
                    "material_name": "Nickel nitrate hexahydrate",
                    "material_formula": "Ni(NO3)3·6H2O",
                    "amount": {
                        "value": 0.0001,
                        "unit": "mol"
                    }
                },
                {
                    "material_name": "Copper foil",
                    "material_formula": "Cu",
                    "amount": {
                        "value": 1,
                        "unit": "piece"
                    }
                },
                {
                    "material_name": "Acetylene",
                    "material_formula": "C2H2",
                    "amount": {
                        "value": 0,
                        "unit": "null"
                    }
                }
            ]
        },
        {
            "material_type": "anode",
            "material_name": "Cu-CNFs",
            "material_formula": "",
            "material_properties": [
                {
                    "capacity_value": 729,
                    "capacity_unit": "mAh·g−1",
                    "capacity_type": "discharge",
                    "current_density_value": 0.1,
                    "current_density_unit": "A·g−1",
                    "cycle": 1
                },
                {
                    "capacity_value": 300,
                    "capacity_unit": "mAh·g−1",
                    "capacity_type": "reversible",
                    "current_density_value": 0.1,
                    "current_density_unit": "A·g−1",
                    "cycle": 200
                },
                {
                    "capacity_value": 310,
                    "capacity_unit": "mAh·g−1",
                    "capacity_type": "discharge",
                    "current_density_value": 0.1,
                    "current_density_unit": "A·g−1",
                    "cycle": 0
                },
                {
                    "capacity_value": 232,
                    "capacity_unit": "mAh·g−1",
                    "capacity_type": "discharge",
                    "current_density_value": 0.2,
                    "current_density_unit": "A·g−1",
                    "cycle": 0
                },
                {
                    "capacity_value": 180,
                    "capacity_unit": "mAh·g−1",
                    "capacity_type": "discharge",
                    "current_density_value": 0.5,
                    "current_density_unit": "A·g−1",
                    "cycle": 0
                },
                {
                    "capacity_value": 147,
                    "capacity_unit": "mAh·g−1",
                    "capacity_type": "discharge",
                    "current_density_value": 1,
                    "current_density_unit": "A·g−1",
                    "cycle": 0
                },
                {
                    "capacity_value": 120,
                    "capacity_unit": "mAh·g−1",
                    "capacity_type": "discharge",
                    "current_density_value": 2,
                    "current_density_unit": "A·g−1",
                    "cycle": 0
                },
                {
                    "capacity_value": 150,
                    "capacity_unit": "mAh·g−1",
                    "capacity_type": "reversible",
                    "current_density_value": 1,
                    "current_density_unit": "A·g−1",
                    "cycle": 6000
                }
            ],
            "starting_material": [
                {
                    "material_name": "Yttrium Nitrate Hexahydrate",
                    "material_formula": "Y(NO3)3·6H2O",
                    "amount": {
                        "value": 5e-05,
                        "unit": "mol"
                    }
                },
                {
                    "material_name": "Nickel Nitrate Hexahydrate",
                    "material_formula": "Ni(NO3)3·6H2O",
                    "amount": {
                        "value": 0.0001,
                        "unit": "mol"
                    }
                },
                {
                    "material_name": "Alcohol (solvent)",
                    "material_formula": "",
                    "amount": {
                        "value": 10,
                        "unit": "ml"
                    }
                },
                {
                    "material_name": "Copper Foil",
                    "material_formula": "Cu",
                    "amount": {
                        "value": 1,
                        "unit": "foil piece"
                    }
                },
                {
                    "material_name": "Copper Target",
                    "material_formula": "Cu",
                    "amount": {
                        "value": 0,
                        "unit": "not specified"
                    }
                },
                {
                    "material_name": "Argon Gas",
                    "material_formula": "Ar",
                    "amount": {
                        "value": 0,
                        "unit": "not specified"
                    }
                }
            ]
        },
        {
            "material_type": "electrolyte",
            "material_name": "NaPF6/DME",
            "material_formula": "",
            "material_properties": [],
            "starting_material": []
        }
    ]
}

File: articles_20250313_500_extracted/10.1007-s12598-023-02449-z_processed_gpt-4o.json
{
    "material": [
        {
            "material_type": "anode",
            "material_name": "Carbon Nanofibers",
            "material_formula": "CNFs",
            "material_properties": [
                {
                    "capacity_value": 633,
                    "capacity_unit": "mAh·g−1",
                    "capacity_type": "discharge",
                    "current_density_value": 0.1,
                    "current_density_unit": "A·g−1",
                    "cycle": 1
                },
                {
                    "capacity_value": 200,
                    "capacity_unit": "mAh·g−1",
                    "capacity_type": "reversible",
                    "current_density_value": 0.1,
                    "current_density_unit": "A·g−1",
                    "cycle": 200
                }
            ],
            "starting_material": [
                {
                    "material_name": "Yttrium nitrate hexahydrate",
                    "material_formula": "Y(NO3)3·6H2O",
                    "amount": {
                        "value": 0.005,
                        "unit": "mol·L−1"
                    }
                },
                {
                    "material_name": "Nickel nitrate",
                    "material_formula": "Ni(NO3)3·6H2O",
                    "amount": {
                        "value": 0.01,
                        "unit": "mol·L−1"
                    }
                }
            ]
        },
        {
            "material_type": "anode",
            "material_name": "Copper Oxide Decorated Carbon Nanofibers",
            "material_formula": "Cu-CNFs",
            "material_properties": [
                {
                    "capacity_value": 729,
                    "capacity_unit": "mAh·g−1",
                    "capacity_type": "discharge",
                    "current_density_value": 0.1,
                    "current_density_unit": "A·g−1",
                    "cycle": 1
                },
                {
                    "capacity_value": 300,
                    "capacity_unit": "mAh·g−1",
                    "capacity_type": "reversible",
                    "current_density_value": 0.1,
                    "current_density_unit": "A·g−1",
                    "cycle": 200
                },
                {
                    "capacity_value": 150,
                    "capacity_unit": "mAh·g−1",
                    "capacity_type": "reversible",
                    "current_density_value": 1,
                    "current_density_unit": "A·g−1",
                    "cycle": 6000
                },
                {
                    "capacity_value": 310,
                    "capacity_unit": "mAh·g−1",
                    "capacity_type": "discharge",
                    "current_density_value": 0.1,
                    "current_density_unit": "A·g−1",
                    "cycle": 1
                },
                {
                    "capacity_value": 232,
                    "capacity_unit": "mAh·g−1",
                    "capacity_type": "discharge",
                    "current_density_value": 0.2,
                    "current_density_unit": "A·g−1",
                    "cycle": 1
                },
                {
                    "capacity_value": 180,
                    "capacity_unit": "mAh·g−1",
                    "capacity_type": "discharge",
                    "current_density_value": 0.5,
                    "current_density_unit": "A·g−1",
                    "cycle": 1
                },
                {
                    "capacity_value": 147,
                    "capacity_unit": "mAh·g−1",
                    "capacity_type": "discharge",
                    "current_density_value": 1,
                    "current_density_unit": "A·g−1",
                    "cycle": 1
                },
                {
                    "capacity_value": 120,
                    "capacity_unit": "mAh·g−1",
                    "capacity_type": "discharge",
                    "current_density_value": 2,
                    "current_density_unit": "A·g−1",
                    "cycle": 1
                }
            ],
            "starting_material": [
                {
                    "material_name": "Yttrium nitrate hexahydrate",
                    "material_formula": "Y(NO3)3·6H2O",
                    "amount": {
                        "value": 0.005,
                        "unit": "mol/L"
                    }
                },
                {
                    "material_name": "Nickel nitrate hexahydrate",
                    "material_formula": "Ni(NO3)3·6H2O",
                    "amount": {
                        "value": 0.01,
                        "unit": "mol/L"
                    }
                },
                {
                    "material_name": "Ethanol",
                    "material_formula": "C2H5OH",
                    "amount": {
                        "value": 10,
                        "unit": "mL"
                    }
                },
                {
                    "material_name": "Copper foil",
                    "material_formula": "Cu",
                    "amount": {
                        "value": 1,
                        "unit": "piece"
                    }
                }
            ]
        }
    ]
}

File: articles_20250313_500_extracted/10.1007-s12598-024-03014-y_processed_o3-mini_medium.json
{
    "material": [
        {
            "material_type": "anode",
            "material_name": "SnTe@rGO@NC",
            "material_formula": "SnTe@rGO@NC",
            "material_properties": [
                {
                    "capacity_value": 485.1,
                    "capacity_unit": "mAh·g−1",
                    "capacity_type": "discharge",
                    "current_density_value": 50,
                    "current_density_unit": "mA·g−1",
                    "cycle": 1
                },
                {
                    "capacity_value": 261.5,
                    "capacity_unit": "mAh·g−1",
                    "capacity_type": "charge",
                    "current_density_value": 50,
                    "current_density_unit": "mA·g−1",
                    "cycle": 1
                },
                {
                    "capacity_value": 188.0,
                    "capacity_unit": "mAh·g−1",
                    "capacity_type": "reversible",
                    "current_density_value": 50,
                    "current_density_unit": "mA·g−1",
                    "cycle": 50
                },
                {
                    "capacity_value": 250.0,
                    "capacity_unit": "mAh·g−1",
                    "capacity_type": "specific",
                    "current_density_value": 50,
                    "current_density_unit": "mA·g−1",
                    "cycle": 0
                },
                {
                    "capacity_value": 206.1,
                    "capacity_unit": "mAh·g−1",
                    "capacity_type": "specific",
                    "current_density_value": 100,
                    "current_density_unit": "mA·g−1",
                    "cycle": 0
                },
                {
                    "capacity_value": 165.9,
                    "capacity_unit": "mAh·g−1",
                    "capacity_type": "specific",
                    "current_density_value": 200,
                    "current_density_unit": "mA·g−1",
                    "cycle": 0
                },
                {
                    "capacity_value": 118.1,
                    "capacity_unit": "mAh·g−1",
                    "capacity_type": "specific",
                    "current_density_value": 500,
                    "current_density_unit": "mA·g−1",
                    "cycle": 0
                },
                {
                    "capacity_value": 78.3,
                    "capacity_unit": "mAh·g−1",
                    "capacity_type": "specific",
                    "current_density_value": 1000,
                    "current_density_unit": "mA·g−1",
                    "cycle": 0
                },
                {
                    "capacity_value": 44.4,
                    "capacity_unit": "mAh·g−1",
                    "capacity_type": "specific",
                    "current_density_value": 2000,
                    "current_density_unit": "mA·g−1",
                    "cycle": 0
                },
                {
                    "capacity_value": 243.2,
                    "capacity_unit": "mAh·g−1",
                    "capacity_type": "reversible",
                    "current_density_value": 50,
                    "current_density_unit": "mA·g−1",
                    "cycle": 0
                },
                {
                    "capacity_value": 95.8,
                    "capacity_unit": "mAh·g−1",
                    "capacity_type": "reversible",
                    "current_density_value": 1000,
                    "current_density_unit": "mA·g−1",
                    "cycle": 100
                },
                {
                    "capacity_value": 182.3,
                    "capacity_unit": "mAh·g−1",
                    "capacity_type": "reversible",
                    "current_density_value": 200,
                    "current_density_unit": "mA·g−1",
                    "cycle": 1000
                }
            ],
            "starting_material": [
                {
                    "material_name": "Tris–HCl",
                    "material_formula": "",
                    "amount": {
                        "value": 121,
                        "unit": "mg"
                    }
                },
                {
                    "material_name": "Dopamine",
                    "material_formula": "",
                    "amount": {
                        "value": 200,
                        "unit": "mg"
                    }
                },
                {
                    "material_name": "H2O",
                    "material_formula": "H2O",
                    "amount": {
                        "value": 100,
                        "unit": "mL"
                    }
                },
                {
                    "material_name": "Concentrated HCl",
                    "material_formula": "",
                    "amount": {
                        "value": 15,
                        "unit": "μL"
                    }
                },
                {
                    "material_name": "SnTe@rGO",
                    "material_formula": "",
                    "amount": {
                        "value": 200,
                        "unit": "mg"
                    }
                }
            ]
        }
    ]
}

File: articles_20250313_500_extracted/10.1007-s13369-023-08300-y.json
{
    "material": [
        {
            "material_type": "anode",
            "material_name": "ZnO-NPs (700°C)",
            "material_formula": "ZnO",
            "material_properties": [
                {
                    "capacity_value": 591,
                    "capacity_unit": "mAh g−1",
                    "capacity_type": "discharge",
                    "current_density_value": 0.1,
                    "current_density_unit": "A g−1",
                    "cycle": 1
                },
                {
                    "capacity_value": 128,
                    "capacity_unit": "mAh g−1",
                    "capacity_type": "reversible",
                    "current_density_value": 0.1,
                    "current_density_unit": "A g−1",
                    "cycle": 2
                },
                {
                    "capacity_value": 94,
                    "capacity_unit": "mAh g−1",
                    "capacity_type": "reversible",
                    "current_density_value": 0.1,
                    "current_density_unit": "A g−1",
                    "cycle": 100
                },
                {
                    "capacity_value": 349,
                    "capacity_unit": "mAh g−1",
                    "capacity_type": "discharge",
                    "current_density_value": 0.2,
                    "current_density_unit": "C",
                    "cycle": 1
                },
                {
                    "capacity_value": 58,
                    "capacity_unit": "mAh g−1",
                    "capacity_type": "discharge",
                    "current_density_value": 0.2,
                    "current_density_unit": "C",
                    "cycle": 66
                }
            ],
            "starting_material": [
                {
                    "material_name": "Zinc Acetate Dihydrate",
                    "material_formula": "Zn(CH3COO)2·(H2O)2",
                    "amount": {
                        "value": 0.1,
                        "unit": "M"
                    }
                },
                {
                    "material_name": "MCV Green Leaves Extract",
                    "material_formula": "",
                    "amount": {
                        "value": 25,
                        "unit": "mL"
                    }
                }
            ]
        },
        {
            "material_type": "anode",
            "material_name": "ZnO-NPs (800°C)",
            "material_formula": "ZnO",
            "material_properties": [
                {
                    "capacity_value": 355,
                    "capacity_unit": "mAh g−1",
                    "capacity_type": "discharge",
                    "current_density_value": 0.1,
                    "current_density_unit": "A g−1",
                    "cycle": 1
                },
                {
                    "capacity_value": 96,
                    "capacity_unit": "mAh g−1",
                    "capacity_type": "reversible",
                    "current_density_value": 0.1,
                    "current_density_unit": "A g−1",
                    "cycle": 2
                },
                {
                    "capacity_value": 59,
                    "capacity_unit": "mAh g−1",
                    "capacity_type": "reversible",
                    "current_density_value": 0.1,
                    "current_density_unit": "A g−1",
                    "cycle": 100
                },
                {
                    "capacity_value": 169,
                    "capacity_unit": "mAh g−1",
                    "capacity_type": "discharge",
                    "current_density_value": 0.2,
                    "current_density_unit": "C",
                    "cycle": 1
                },
                {
                    "capacity_value": 44,
                    "capacity_unit": "mAh g−1",
                    "capacity_type": "discharge",
                    "current_density_value": 0.2,
                    "current_density_unit": "C",
                    "cycle": 66
                }
            ],
            "starting_material": [
                {
                    "material_name": "Zinc acetate dihydrate",
                    "material_formula": "Zn(CH3COO)2·2H2O",
                    "amount": {
                        "value": 0.1,
                        "unit": "M"
                    }
                },
                {
                    "material_name": "MCV leaves extract",
                    "material_formula": "null",
                    "amount": {
                        "value": 25,
                        "unit": "mL"
                    }
                }
            ]
        },
        {
            "material_type": "anode",
            "material_name": "ZnO-NPs (900°C)",
            "material_formula": "ZnO",
            "material_properties": [
                {
                    "capacity_value": 440,
                    "capacity_unit": "mAh g−1",
                    "capacity_type": "discharge",
                    "current_density_value": 0.1,
                    "current_density_unit": "A g−1",
                    "cycle": 1
                },
                {
                    "capacity_value": 120,
                    "capacity_unit": "mAh g−1",
                    "capacity_type": "reversible",
                    "current_density_value": 0.1,
                    "current_density_unit": "A g−1",
                    "cycle": 2
                },
                {
                    "capacity_value": 80,
                    "capacity_unit": "mAh g−1",
                    "capacity_type": "reversible",
                    "current_density_value": 0.1,
                    "current_density_unit": "A g−1",
                    "cycle": 100
                },
                {
                    "capacity_value": 325,
                    "capacity_unit": "mAh g−1",
                    "capacity_type": "discharge",
                    "current_density_value": 0.2,
                    "current_density_unit": "C",
                    "cycle": 1
                },
                {
                    "capacity_value": 54,
                    "capacity_unit": "mAh g−1",
                    "capacity_type": "discharge",
                    "current_density_value": 0.2,
                    "current_density_unit": "C",
                    "cycle": 66
                }
            ],
            "starting_material": [
                {
                    "material_name": "Zinc acetate dihydrate",
                    "material_formula": "Zn(CH3COO)2(H2O)2",
                    "amount": {
                        "value": 0.1,
                        "unit": "M"
                    }
                },
                {
                    "material_name": "MCV leaf extract",
                    "material_formula": "",
                    "amount": {
                        "value": 25,
                        "unit": "mL"
                    }
                }
            ]
        }
    ]
}

File: articles_20250313_500_extracted/10.1007-s13369-023-08300-y_processed_gpt-4o.json
{
    "material": [
        {
            "material_type": "anode",
            "material_name": "ZnO nanoparticles",
            "material_formula": "ZnO",
            "material_properties": [
                {
                    "capacity_value": 349,
                    "capacity_unit": "mAhg-1",
                    "capacity_type": "discharge",
                    "current_density_value": 0.2,
                    "current_density_unit": "C",
                    "cycle": 66
                },
                {
                    "capacity_value": 58,
                    "capacity_unit": "mAhg-1",
                    "capacity_type": "discharge",
                    "current_density_value": 0.2,
                    "current_density_unit": "C",
                    "cycle": 66
                },
                {
                    "capacity_value": 169,
                    "capacity_unit": "mAhg-1",
                    "capacity_type": "discharge",
                    "current_density_value": 0.2,
                    "current_density_unit": "C",
                    "cycle": 66
                },
                {
                    "capacity_value": 44,
                    "capacity_unit": "mAhg-1",
                    "capacity_type": "discharge",
                    "current_density_value": 0.2,
                    "current_density_unit": "C",
                    "cycle": 66
                },
                {
                    "capacity_value": 325,
                    "capacity_unit": "mAhg-1",
                    "capacity_type": "discharge",
                    "current_density_value": 0.2,
                    "current_density_unit": "C",
                    "cycle": 66
                },
                {
                    "capacity_value": 54,
                    "capacity_unit": "mAhg-1",
                    "capacity_type": "discharge",
                    "current_density_value": 0.2,
                    "current_density_unit": "C",
                    "cycle": 66
                },
                {
                    "capacity_value": 128,
                    "capacity_unit": "mAhg-1",
                    "capacity_type": "reversible",
                    "current_density_value": 0.1,
                    "current_density_unit": "A g-1",
                    "cycle": 2
                },
                {
                    "capacity_value": 94,
                    "capacity_unit": "mAhg-1",
                    "capacity_type": "reversible",
                    "current_density_value": 0.1,
                    "current_density_unit": "A g-1",
                    "cycle": 100
                },
                {
                    "capacity_value": 120,
                    "capacity_unit": "mAhg-1",
                    "capacity_type": "reversible",
                    "current_density_value": 0.1,
                    "current_density_unit": "A g-1",
                    "cycle": 2
                },
                {
                    "capacity_value": 80,
                    "capacity_unit": "mAhg-1",
                    "capacity_type": "reversible",
                    "current_density_value": 0.1,
                    "current_density_unit": "A g-1",
                    "cycle": 100
                },
                {
                    "capacity_value": 96,
                    "capacity_unit": "mAhg-1",
                    "capacity_type": "reversible",
                    "current_density_value": 0.1,
                    "current_density_unit": "A g-1",
                    "cycle": 2
                },
                {
                    "capacity_value": 59,
                    "capacity_unit": "mAhg-1",
                    "capacity_type": "reversible",
                    "current_density_value": 0.1,
                    "current_density_unit": "A g-1",
                    "cycle": 100
                }
            ]
        },
        {
            "material_type": "anode",
            "material_name": "ZnO-NPs calcined at 700 °C",
            "material_formula": "ZnO",
            "material_properties": [
                {
                    "capacity_value": 591,
                    "capacity_unit": "mAh g−1",
                    "capacity_type": "discharge",
                    "current_density_value": 0.1,
                    "current_density_unit": "A g-1",
                    "cycle": 2
                },
                {
                    "capacity_value": 128,
                    "capacity_unit": "mAh g-1",
                    "capacity_type": "reversible",
                    "current_density_value": 0.1,
                    "current_density_unit": "A g-1",
                    "cycle": 2
                },
                {
                    "capacity_value": 94,
                    "capacity_unit": "mAh g-1",
                    "capacity_type": "reversible",
                    "current_density_value": 0.1,
                    "current_density_unit": "A g-1",
                    "cycle": 100
                }
            ]
        },
        {
            "material_type": "anode",
            "material_name": "ZnO-NPs calcined at 800 °C",
            "material_formula": "ZnO",
            "material_properties": [
                {
                    "capacity_value": 355,
                    "capacity_unit": "mAh g−1",
                    "capacity_type": "discharge",
                    "current_density_value": 0.1,
                    "current_density_unit": "A g-1",
                    "cycle": 2
                },
                {
                    "capacity_value": 96,
                    "capacity_unit": "mAh g-1",
                    "capacity_type": "reversible",
                    "current_density_value": 0.1,
                    "current_density_unit": "A g-1",
                    "cycle": 2
                },
                {
                    "capacity_value": 59,
                    "capacity_unit": "mAh g-1",
                    "capacity_type": "reversible",
                    "current_density_value": 0.1,
                    "current_density_unit": "A g-1",
                    "cycle": 100
                }
            ]
        },
        {
            "material_type": "anode",
            "material_name": "ZnO-NPs calcined at 900 °C",
            "material_formula": "ZnO",
            "material_properties": [
                {
                    "capacity_value": 440,
                    "capacity_unit": "mAh g−1",
                    "capacity_type": "discharge",
                    "current_density_value": 0.1,
                    "current_density_unit": "A g-1",
                    "cycle": 2
                },
                {
                    "capacity_value": 120,
                    "capacity_unit": "mAh g-1",
                    "capacity_type": "reversible",
                    "current_density_value": 0.1,
                    "current_density_unit": "A g-1",
                    "cycle": 2
                },
                {
                    "capacity_value": 80,
                    "capacity_unit": "mAh g-1",
                    "capacity_type": "reversible",
                    "current_density_value": 0.1,
                    "current_density_unit": "A g-1",
                    "cycle": 100
                }
            ]
        }
    ]
}
