Repository: Subways-Sun/sodium-ion-batteries

File: articles_20250313_500_extracted/10.1007-s42823-024-00739-9_processed_o3-mini_medium.json
{
    "material": [
        {
            "material_type": "cathode",
            "material_name": "NMVP/C",
            "material_formula": "",
            "material_properties": [
                {
                    "capacity_value": 98.5,
                    "capacity_unit": "mAh g−1",
                    "capacity_type": "reversible",
                    "current_density_value": 0,
                    "current_density_unit": "",
                    "cycle": 0
                },
                {
                    "capacity_value": 90,
                    "capacity_unit": "mAh g−1",
                    "capacity_type": "discharge",
                    "current_density_value": 0.2,
                    "current_density_unit": "°C",
                    "cycle": 0
                }
            ],
            "starting_material": [
                {
                    "material_name": "Graphite Oxide (GO)",
                    "material_formula": "N/A",
                    "amount": {
                        "value": 4,
                        "unit": "mmol (target compound basis)"
                    }
                },
                {
                    "material_name": "Citric Acid",
                    "material_formula": "C6H8O7",
                    "amount": {
                        "value": 0,
                        "unit": "stoichiometric volume (not specified)"
                    }
                },
                {
                    "material_name": "Ammonium Dihydrogen Phosphate",
                    "material_formula": "NH4H2PO4",
                    "amount": {
                        "value": 0,
                        "unit": "stoichiometric volume (not specified)"
                    }
                },
                {
                    "material_name": "Sodium Acetate",
                    "material_formula": "CH3COONa",
                    "amount": {
                        "value": 0,
                        "unit": "stoichiometric volume (not specified)"
                    }
                },
                {
                    "material_name": "Ammonium Metavanadate",
                    "material_formula": "NH4VO3",
                    "amount": {
                        "value": 0,
                        "unit": "stoichiometric volume (not specified)"
                    }
                },
                {
                    "material_name": "Manganese Acetate Tetrahydrate",
                    "material_formula": "(CH3COO)2Mn·4H2O",
                    "amount": {
                        "value": 0,
                        "unit": "stoichiometric volume (not specified)"
                    }
                }
            ]
        },
        {
            "material_type": "cathode",
            "material_name": "NMVP/C/rGO",
            "material_formula": "",
            "material_properties": [
                {
                    "capacity_value": 0,
                    "capacity_unit": "mAh g−1",
                    "capacity_type": "reversible",
                    "current_density_value": 0,
                    "current_density_unit": "",
                    "cycle": 0
                }
            ],
            "starting_material": [
                {
                    "material_name": "Graphite oxide (GO)",
                    "material_formula": "GO",
                    "amount": {
                        "value": 2,
                        "unit": "h sonication"
                    }
                },
                {
                    "material_name": "Ethanol",
                    "material_formula": "C2H5OH",
                    "amount": {
                        "value": 0,
                        "unit": "mL"
                    }
                },
                {
                    "material_name": "Deionized water",
                    "material_formula": "H2O",
                    "amount": {
                        "value": 0,
                        "unit": "mL"
                    }
                },
                {
                    "material_name": "C20H28O8Zr",
                    "material_formula": "C20H28O8Zr",
                    "amount": {
                        "value": 0,
                        "unit": "mmol (stoichiometric amount for 4 mmol total target)"
                    }
                },
                {
                    "material_name": "C6H8O7",
                    "material_formula": "C6H8O7",
                    "amount": {
                        "value": 0,
                        "unit": "mmol (stoichiometric amount for 4 mmol total target)"
                    }
                },
                {
                    "material_name": "NH4H2PO4",
                    "material_formula": "NH4H2PO4",
                    "amount": {
                        "value": 0,
                        "unit": "mmol (stoichiometric amount for 4 mmol total target)"
                    }
                },
                {
                    "material_name": "CH3COONa",
                    "material_formula": "CH3COONa",
                    "amount": {
                        "value": 0,
                        "unit": "mmol (stoichiometric amount for 4 mmol total target)"
                    }
                },
                {
                    "material_name": "NH4VO3",
                    "material_formula": "NH4VO3",
                    "amount": {
                        "value": 0,
                        "unit": "mmol (stoichiometric amount for 4 mmol total target)"
                    }
                },
                {
                    "material_name": "(CH3COO)2Mn·4H2O",
                    "material_formula": "(CH3COO)2Mn·4H2O",
                    "amount": {
                        "value": 0,
                        "unit": "mmol (stoichiometric amount for 4 mmol total target)"
                    }
                }
            ]
        },
        {
            "material_type": "cathode",
            "material_name": "NMVPZ/C",
            "material_formula": "",
            "material_properties": [
                {
                    "capacity_value": 98.5,
                    "capacity_unit": "mAh g−1",
                    "capacity_type": "reversible",
                    "current_density_value": 0,
                    "current_density_unit": "",
                    "cycle": 0
                },
                {
                    "capacity_value": 69.5,
                    "capacity_unit": "mAh g−1",
                    "capacity_type": "discharge",
                    "current_density_value": 40,
                    "current_density_unit": "°C",
                    "cycle": 0
                },
                {
                    "capacity_value": 65.7,
                    "capacity_unit": "mAh g−1",
                    "capacity_type": "discharge",
                    "current_density_value": 60,
                    "current_density_unit": "°C",
                    "cycle": 0
                }
            ],
            "starting_material": [
                {
                    "material_name": "Graphite Oxide",
                    "material_formula": "GO",
                    "amount": {
                        "value": 4,
                        "unit": "mmol (target compound basis; exact amount in GO suspension not specified)"
                    }
                },
                {
                    "material_name": "Zirconium precursor",
                    "material_formula": "C20H28O8Zr",
                    "amount": {
                        "value": 4,
                        "unit": "mmol (stoichiometric proportion for target compound)"
                    }
                },
                {
                    "material_name": "Citric Acid",
                    "material_formula": "C6H8O7",
                    "amount": {
                        "value": 4,
                        "unit": "mmol (stoichiometric proportion for target compound)"
                    }
                },
                {
                    "material_name": "Ammonium Dihydrogen Phosphate",
                    "material_formula": "NH4H2PO4",
                    "amount": {
                        "value": 4,
                        "unit": "mmol (stoichiometric proportion for target compound)"
                    }
                },
                {
                    "material_name": "Sodium Acetate",
                    "material_formula": "CH3COONa",
                    "amount": {
                        "value": 4,
                        "unit": "mmol (stoichiometric proportion for target compound)"
                    }
                },
                {
                    "material_name": "Ammonium Metavanadate",
                    "material_formula": "NH4VO3",
                    "amount": {
                        "value": 4,
                        "unit": "mmol (stoichiometric proportion for target compound)"
                    }
                },
                {
                    "material_name": "Manganese Acetate Tetrahydrate",
                    "material_formula": "(CH3COO)2Mn·4H2O",
                    "amount": {
                        "value": 4,
                        "unit": "mmol (stoichiometric proportion for target compound)"
                    }
                }
            ]
        },
        {
            "material_type": "cathode",
            "material_name": "NMVPZ/C/rGO",
            "material_formula": "",
            "material_properties": [
                {
                    "capacity_value": 98.5,
                    "capacity_unit": "mAh g−1",
                    "capacity_type": "reversible",
                    "current_density_value": 0,
                    "current_density_unit": "",
                    "cycle": 0
                },
                {
                    "capacity_value": 77.9,
                    "capacity_unit": "mAh g−1",
                    "capacity_type": "discharge",
                    "current_density_value": 40,
                    "current_density_unit": "°C",
                    "cycle": 0
                },
                {
                    "capacity_value": 71.9,
                    "capacity_unit": "mAh g−1",
                    "capacity_type": "discharge",
                    "current_density_value": 60,
                    "current_density_unit": "°C",
                    "cycle": 0
                }
            ],
            "starting_material": [
                {
                    "material_name": "Graphite Oxide",
                    "material_formula": "GO",
                    "amount": {
                        "value": 0,
                        "unit": "null"
                    }
                },
                {
                    "material_name": "Zirconium precursor",
                    "material_formula": "C20H28O8Zr",
                    "amount": {
                        "value": 0,
                        "unit": "null"
                    }
                },
                {
                    "material_name": "Citric Acid",
                    "material_formula": "C6H8O7",
                    "amount": {
                        "value": 0,
                        "unit": "null"
                    }
                },
                {
                    "material_name": "Ammonium Dihydrogen Phosphate",
                    "material_formula": "NH4H2PO4",
                    "amount": {
                        "value": 0,
                        "unit": "null"
                    }
                },
                {
                    "material_name": "Sodium Acetate",
                    "material_formula": "CH3COONa",
                    "amount": {
                        "value": 0,
                        "unit": "null"
                    }
                },
                {
                    "material_name": "Ammonium Metavanadate",
                    "material_formula": "NH4VO3",
                    "amount": {
                        "value": 0,
                        "unit": "null"
                    }
                },
                {
                    "material_name": "Manganese(II) Acetate Tetrahydrate",
                    "material_formula": "(CH3COO)2Mn·4H2O",
                    "amount": {
                        "value": 0,
                        "unit": "null"
                    }
                }
            ]
        }
    ]
}

File: articles_20250313_500_extracted/10.1016-j.apenergy.2023.121639_processed_o3-mini_medium.json
{
    "material": [
        {
            "material_type": "cathode",
            "material_name": "Pristine NNFM",
            "material_formula": "NaNi0.33Fe0.33Mn0.33O2",
            "material_properties": [
                {
                    "capacity_value": 136.03,
                    "capacity_unit": "mAhg−1",
                    "capacity_type": "charge",
                    "current_density_value": 0.1,
                    "current_density_unit": "C",
                    "cycle": 1
                },
                {
                    "capacity_value": 130.52,
                    "capacity_unit": "mAhg−1",
                    "capacity_type": "discharge",
                    "current_density_value": 0.1,
                    "current_density_unit": "C",
                    "cycle": 1
                },
                {
                    "capacity_value": 112.75,
                    "capacity_unit": "mAhg−1",
                    "capacity_type": "discharge",
                    "current_density_value": 1,
                    "current_density_unit": "C",
                    "cycle": 1
                },
                {
                    "capacity_value": 42.79,
                    "capacity_unit": "mAhg−1",
                    "capacity_type": "discharge",
                    "current_density_value": 1,
                    "current_density_unit": "C",
                    "cycle": 150
                }
            ],
            "starting_material": [
                {
                    "material_name": "Ni0.33Fe0.33Mn0.33C2O4 precursor",
                    "material_formula": "Ni0.33Fe0.33Mn0.33C2O4",
                    "amount": {
                        "value": 10,
                        "unit": "g"
                    }
                },
                {
                    "material_name": "Sodium carbonate anhydrous",
                    "material_formula": "Na2CO3",
                    "amount": {
                        "value": 5,
                        "unit": "wt% excess (relative to precursor, equimolar basis)"
                    }
                }
            ]
        },
        {
            "material_type": "cathode",
            "material_name": "NZSP-2 coated NNFM",
            "material_formula": "NaNi0.33Fe0.33Mn0.33O2",
            "material_properties": [
                {
                    "capacity_value": 134.83,
                    "capacity_unit": "mAhg−1",
                    "capacity_type": "charge",
                    "current_density_value": 0.1,
                    "current_density_unit": "C",
                    "cycle": 1
                },
                {
                    "capacity_value": 128.09,
                    "capacity_unit": "mAhg−1",
                    "capacity_type": "discharge",
                    "current_density_value": 0.1,
                    "current_density_unit": "C",
                    "cycle": 1
                },
                {
                    "capacity_value": 121.94,
                    "capacity_unit": "mAhg−1",
                    "capacity_type": "discharge",
                    "current_density_value": 1,
                    "current_density_unit": "C",
                    "cycle": 1
                },
                {
                    "capacity_value": 86.97,
                    "capacity_unit": "mAhg−1",
                    "capacity_type": "discharge",
                    "current_density_value": 1,
                    "current_density_unit": "C",
                    "cycle": 150
                }
            ],
            "starting_material": [
                {
                    "material_name": "Zirconium isopropoxide isopropanol complex",
                    "material_formula": "",
                    "amount": {
                        "value": 0.73,
                        "unit": "g"
                    }
                },
                {
                    "material_name": "Tetraethyl orthosilicate",
                    "material_formula": "Si(OC2H5)4",
                    "amount": {
                        "value": 0.4,
                        "unit": "g"
                    }
                },
                {
                    "material_name": "Ammonium phosphate monobasic",
                    "material_formula": "NH4H2PO4",
                    "amount": {
                        "value": 0.11,
                        "unit": "g"
                    }
                }
            ]
        },
        {
            "material_type": "cathode",
            "material_name": "NZSP-5 coated NNFM",
            "material_formula": "NaNi0.33Fe0.33Mn0.33O2",
            "material_properties": [
                {
                    "capacity_value": 130.21,
                    "capacity_unit": "mAhg−1",
                    "capacity_type": "charge",
                    "current_density_value": 0.1,
                    "current_density_unit": "C",
                    "cycle": 1
                },
                {
                    "capacity_value": 125.02,
                    "capacity_unit": "mAhg−1",
                    "capacity_type": "discharge",
                    "current_density_value": 0.1,
                    "current_density_unit": "C",
                    "cycle": 1
                },
                {
                    "capacity_value": 114.13,
                    "capacity_unit": "mAhg−1",
                    "capacity_type": "discharge",
                    "current_density_value": 1,
                    "current_density_unit": "C",
                    "cycle": 1
                },
                {
                    "capacity_value": 80.95,
                    "capacity_unit": "mAhg−1",
                    "capacity_type": "discharge",
                    "current_density_value": 1,
                    "current_density_unit": "C",
                    "cycle": 150
                }
            ],
            "starting_material": [
                {
                    "material_name": "Polyacrylic acid",
                    "material_formula": "–",
                    "amount": {
                        "value": 0.18,
                        "unit": "g"
                    }
                },
                {
                    "material_name": "Anhydrous ethanol",
                    "material_formula": "C2H5OH",
                    "amount": {
                        "value": 100,
                        "unit": "mL"
                    }
                },
                {
                    "material_name": "Ni0.33Fe0.33Mn0.33C2O4 precursor",
                    "material_formula": "Ni0.33Fe0.33Mn0.33C2O4",
                    "amount": {
                        "value": 10,
                        "unit": "g"
                    }
                },
                {
                    "material_name": "Zirconium isopropoxide isopropanol complex",
                    "material_formula": "–",
                    "amount": {
                        "value": 0,
                        "unit": "null"
                    }
                },
                {
                    "material_name": "Tetraethyl orthosilicate",
                    "material_formula": "Si(OC2H5)4",
                    "amount": {
                        "value": 0,
                        "unit": "null"
                    }
                },
                {
                    "material_name": "Ammonium phosphate monobasic",
                    "material_formula": "NH4H2PO4",
                    "amount": {
                        "value": 0,
                        "unit": "null"
                    }
                }
            ]
        },
        {
            "material_type": "electrolyte",
            "material_name": "NZSP",
            "material_formula": "Na3Zr2Si2PO12",
            "material_properties": [],
            "starting_material": [
                {
                    "material_name": "Zirconium isopropoxide isopropanol complex",
                    "material_formula": "",
                    "amount": {
                        "value": 0.73,
                        "unit": "g"
                    }
                },
                {
                    "material_name": "tetraethyl orthosilicate",
                    "material_formula": "",
                    "amount": {
                        "value": 0.4,
                        "unit": "g"
                    }
                },
                {
                    "material_name": "ammonium phosphate monobasic",
                    "material_formula": "",
                    "amount": {
                        "value": 0.11,
                        "unit": "g"
                    }
                }
            ]
        }
    ]
}

File: articles_20250313_500_extracted/10.1016-j.apsusc.2023.158686_processed_o3-mini_medium.json
{
    "material": [
        {
            "material_type": "anode",
            "material_name": "N-C/SnS-500",
            "material_formula": "SnS with N-doped C",
            "material_properties": [
                {
                    "capacity_value": 563.9,
                    "capacity_unit": "mA h g−1",
                    "capacity_type": "discharge",
                    "current_density_value": 5,
                    "current_density_unit": "A/g",
                    "cycle": 1
                },
                {
                    "capacity_value": 429.3,
                    "capacity_unit": "mA h g−1",
                    "capacity_type": "charge",
                    "current_density_value": 5,
                    "current_density_unit": "A/g",
                    "cycle": 1
                },
                {
                    "capacity_value": 378.4,
                    "capacity_unit": "mA h g−1",
                    "capacity_type": "specific",
                    "current_density_value": 0.5,
                    "current_density_unit": "A/g",
                    "cycle": 100
                },
                {
                    "capacity_value": 357.2,
                    "capacity_unit": "mA h g−1",
                    "capacity_type": "specific",
                    "current_density_value": 2.0,
                    "current_density_unit": "A/g",
                    "cycle": 100
                },
                {
                    "capacity_value": 293,
                    "capacity_unit": "mA h g−1",
                    "capacity_type": "specific",
                    "current_density_value": 5,
                    "current_density_unit": "A/g",
                    "cycle": 1600
                },
                {
                    "capacity_value": 458.1,
                    "capacity_unit": "mA h g−1",
                    "capacity_type": "specific",
                    "current_density_value": 0.2,
                    "current_density_unit": "A/g",
                    "cycle": 0
                },
                {
                    "capacity_value": 418.7,
                    "capacity_unit": "mA h g−1",
                    "capacity_type": "specific",
                    "current_density_value": 0.5,
                    "current_density_unit": "A/g",
                    "cycle": 0
                },
                {
                    "capacity_value": 379.8,
                    "capacity_unit": "mA h g−1",
                    "capacity_type": "specific",
                    "current_density_value": 1.0,
                    "current_density_unit": "A/g",
                    "cycle": 0
                },
                {
                    "capacity_value": 341.8,
                    "capacity_unit": "mA h g−1",
                    "capacity_type": "specific",
                    "current_density_value": 2.0,
                    "current_density_unit": "A/g",
                    "cycle": 0
                },
                {
                    "capacity_value": 278.5,
                    "capacity_unit": "mA h g−1",
                    "capacity_type": "specific",
                    "current_density_value": 4.0,
                    "current_density_unit": "A/g",
                    "cycle": 0
                },
                {
                    "capacity_value": 232.2,
                    "capacity_unit": "mA h g−1",
                    "capacity_type": "specific",
                    "current_density_value": 8.0,
                    "current_density_unit": "A/g",
                    "cycle": 0
                },
                {
                    "capacity_value": 409.2,
                    "capacity_unit": "mA h g−1",
                    "capacity_type": "specific",
                    "current_density_value": 0.2,
                    "current_density_unit": "A/g",
                    "cycle": 0
                }
            ],
            "starting_material": [
                {
                    "material_name": "Stannous chloride",
                    "material_formula": "SnCl2",
                    "amount": {
                        "value": 0.7111,
                        "unit": "g"
                    }
                },
                {
                    "material_name": "1,3,5-Triazine-2,4,6-trithiol trisodium salt",
                    "material_formula": "Na3tcc",
                    "amount": {
                        "value": 0.9121,
                        "unit": "g"
                    }
                }
            ]
        },
        {
            "material_type": "anode",
            "material_name": "Sn-MOF-200",
            "material_formula": "Sn-MOF",
            "material_properties": [
                {
                    "capacity_value": 169.1,
                    "capacity_unit": "mA h g−1",
                    "capacity_type": "specific",
                    "current_density_value": 0.5,
                    "current_density_unit": "A/g",
                    "cycle": 100
                }
            ],
            "starting_material": []
        },
        {
            "material_type": "anode",
            "material_name": "Sn-MOF-300",
            "material_formula": "Sn-MOF",
            "material_properties": [
                {
                    "capacity_value": 172.3,
                    "capacity_unit": "mA h g−1",
                    "capacity_type": "specific",
                    "current_density_value": 0.5,
                    "current_density_unit": "A/g",
                    "cycle": 100
                }
            ],
            "starting_material": [
                {
                    "material_name": "Stannous chloride",
                    "material_formula": "SnCl2",
                    "amount": {
                        "value": 0.7111,
                        "unit": "g"
                    }
                },
                {
                    "material_name": "1,3,5-Triazine-2,4,6-trithiol trisodium salt",
                    "material_formula": "Na3tcc",
                    "amount": {
                        "value": 0.9121,
                        "unit": "g"
                    }
                },
                {
                    "material_name": "Methanol",
                    "material_formula": "CH3OH",
                    "amount": {
                        "value": 25,
                        "unit": "mL"
                    }
                },
                {
                    "material_name": "Distilled water",
                    "material_formula": "H2O",
                    "amount": {
                        "value": 50,
                        "unit": "mL"
                    }
                }
            ]
        },
        {
            "material_type": "anode",
            "material_name": "N-C/SnS-400",
            "material_formula": "SnS with N-doped C",
            "material_properties": [
                {
                    "capacity_value": 329.6,
                    "capacity_unit": "mA h g−1",
                    "capacity_type": "specific",
                    "current_density_value": 0.5,
                    "current_density_unit": "A/g",
                    "cycle": 100
                },
                {
                    "capacity_value": 203.0,
                    "capacity_unit": "mA h g−1",
                    "capacity_type": "specific",
                    "current_density_value": 5,
                    "current_density_unit": "A/g",
                    "cycle": 500
                }
            ],
            "starting_material": [
                {
                    "material_name": "Stannous chloride",
                    "material_formula": "SnCl2",
                    "amount": {
                        "value": 0.7111,
                        "unit": "g"
                    }
                },
                {
                    "material_name": "1,3,5-Triazine-2,4,6-trithiol trisodium salt",
                    "material_formula": "Na3tcc",
                    "amount": {
                        "value": 0.9121,
                        "unit": "g"
                    }
                },
                {
                    "material_name": "Methanol",
                    "material_formula": "CH3OH",
                    "amount": {
                        "value": 25,
                        "unit": "mL"
                    }
                },
                {
                    "material_name": "Distilled water",
                    "material_formula": "H2O",
                    "amount": {
                        "value": 50,
                        "unit": "mL"
                    }
                },
                {
                    "material_name": "N,N-Dimethylformamide",
                    "material_formula": "DMF",
                    "amount": {
                        "value": 0,
                        "unit": "null"
                    }
                }
            ]
        },
        {
            "material_type": "anode",
            "material_name": "N-C/SnS-600",
            "material_formula": "SnS with N-doped C",
            "material_properties": [
                {
                    "capacity_value": 355.7,
                    "capacity_unit": "mA h g−1",
                    "capacity_type": "specific",
                    "current_density_value": 0.5,
                    "current_density_unit": "A/g",
                    "cycle": 100
                },
                {
                    "capacity_value": 233.0,
                    "capacity_unit": "mA h g−1",
                    "capacity_type": "specific",
                    "current_density_value": 5,
                    "current_density_unit": "A/g",
                    "cycle": 500
                }
            ],
            "starting_material": [
                {
                    "material_name": "Stannous chloride",
                    "material_formula": "SnCl2",
                    "amount": {
                        "value": 0.7111,
                        "unit": "g"
                    }
                },
                {
                    "material_name": "1,3,5-Triazine-2,4,6-trithiol trisodium salt",
                    "material_formula": "Na3tcc",
                    "amount": {
                        "value": 0.9121,
                        "unit": "g"
                    }
                },
                {
                    "material_name": "Methanol",
                    "material_formula": "MeOH",
                    "amount": {
                        "value": 25,
                        "unit": "mL"
                    }
                },
                {
                    "material_name": "Distilled water",
                    "material_formula": "",
                    "amount": {
                        "value": 50,
                        "unit": "mL"
                    }
                }
            ]
        },
        {
            "material_type": "anode",
            "material_name": "N-C/SnS-700",
            "material_formula": "SnS with N-doped C",
            "material_properties": [
                {
                    "capacity_value": 332.7,
                    "capacity_unit": "mA h g−1",
                    "capacity_type": "specific",
                    "current_density_value": 0.5,
                    "current_density_unit": "A/g",
                    "cycle": 100
                },
                {
                    "capacity_value": 199.6,
                    "capacity_unit": "mA h g−1",
                    "capacity_type": "specific",
                    "current_density_value": 5,
                    "current_density_unit": "A/g",
                    "cycle": 500
                }
            ],
            "starting_material": [
                {
                    "material_name": "Stannous chloride",
                    "material_formula": "SnCl2",
                    "amount": {
                        "value": 0.7111,
                        "unit": "g"
                    }
                },
                {
                    "material_name": "1,3,5-Triazine-2,4,6-trithiol trisodium salt",
                    "material_formula": "Na3tcc",
                    "amount": {
                        "value": 0.9121,
                        "unit": "g"
                    }
                }
            ]
        },
        {
            "material_type": "cathode",
            "material_name": "Na3V2(PO4)3",
            "material_formula": "Na3V2(PO4)3",
            "material_properties": [
                {
                    "capacity_value": 183,
                    "capacity_unit": "mA h g−1",
                    "capacity_type": "specific",
                    "current_density_value": 0.5,
                    "current_density_unit": "A/g",
                    "cycle": 1200
                },
                {
                    "capacity_value": 196,
                    "capacity_unit": "mA h g−1",
                    "capacity_type": "specific",
                    "current_density_value": 0.1,
                    "current_density_unit": "A/g",
                    "cycle": 0
                },
                {
                    "capacity_value": 190,
                    "capacity_unit": "mA h g−1",
                    "capacity_type": "specific",
                    "current_density_value": 0.2,
                    "current_density_unit": "A/g",
                    "cycle": 0
                },
                {
                    "capacity_value": 184,
                    "capacity_unit": "mA h g−1",
                    "capacity_type": "specific",
                    "current_density_value": 0.5,
                    "current_density_unit": "A/g",
                    "cycle": 0
                },
                {
                    "capacity_value": 153.5,
                    "capacity_unit": "mA h g−1",
                    "capacity_type": "specific",
                    "current_density_value": 1.0,
                    "current_density_unit": "A/g",
                    "cycle": 0
                },
                {
                    "capacity_value": 113,
                    "capacity_unit": "mA h g−1",
                    "capacity_type": "specific",
                    "current_density_value": 2.0,
                    "current_density_unit": "A/g",
                    "cycle": 0
                },
                {
                    "capacity_value": 219,
                    "capacity_unit": "mA h g−1",
                    "capacity_type": "specific",
                    "current_density_value": 0.2,
                    "current_density_unit": "A/g",
                    "cycle": 0
                }
            ],
            "starting_material": []
        }
    ]
}
