Repository: Subways-Sun/sodium-ion-batteries

File: articles_20250313_500_extracted/10.1016-j.ces.2024.120671.json
{
    "material": [
        {
            "material_type": "cathode",
            "material_name": "NFPPHE",
            "material_formula": "Na4Fe2.65(NiCrMgCoMn)0.027(PO4)2P2O7",
            "material_properties": [
                {
                    "capacity_value": 117.5,
                    "capacity_unit": "mAh/g",
                    "capacity_type": "discharge",
                    "current_density_value": 0.1,
                    "current_density_unit": "C",
                    "cycle": 1
                },
                {
                    "capacity_value": 101.3,
                    "capacity_unit": "mAh/g",
                    "capacity_type": "reversible",
                    "current_density_value": 0.5,
                    "current_density_unit": "C",
                    "cycle": 1
                },
                {
                    "capacity_value": 97.9,
                    "capacity_unit": "mAh/g",
                    "capacity_type": "reversible",
                    "current_density_value": 1,
                    "current_density_unit": "C",
                    "cycle": 1
                },
                {
                    "capacity_value": 93.4,
                    "capacity_unit": "mAh/g",
                    "capacity_type": "reversible",
                    "current_density_value": 2,
                    "current_density_unit": "C",
                    "cycle": 1
                },
                {
                    "capacity_value": 88.7,
                    "capacity_unit": "mAh/g",
                    "capacity_type": "reversible",
                    "current_density_value": 5,
                    "current_density_unit": "C",
                    "cycle": 1
                },
                {
                    "capacity_value": 82.8,
                    "capacity_unit": "mAh/g",
                    "capacity_type": "reversible",
                    "current_density_value": 10,
                    "current_density_unit": "C",
                    "cycle": 1
                },
                {
                    "capacity_value": 76,
                    "capacity_unit": "mAh/g",
                    "capacity_type": "reversible",
                    "current_density_value": 20,
                    "current_density_unit": "C",
                    "cycle": 1
                },
                {
                    "capacity_value": 64.2,
                    "capacity_unit": "mAh/g",
                    "capacity_type": "reversible",
                    "current_density_value": 50,
                    "current_density_unit": "C",
                    "cycle": 1
                },
                {
                    "capacity_value": 57,
                    "capacity_unit": "mAh/g",
                    "capacity_type": "reversible",
                    "current_density_value": 100,
                    "current_density_unit": "C",
                    "cycle": 1
                },
                {
                    "capacity_value": 79.5,
                    "capacity_unit": "mAh/g",
                    "capacity_type": "discharge",
                    "current_density_value": 0.5,
                    "current_density_unit": "C",
                    "cycle": 1
                },
                {
                    "capacity_value": 90.4,
                    "capacity_unit": "mAh/g",
                    "capacity_type": "discharge",
                    "current_density_value": 0.5,
                    "current_density_unit": "C",
                    "cycle": 1
                }
            ],
            "starting_material": [
                {
                    "material_name": "CH3COONa·3H2O",
                    "material_formula": "CH3COONa·3H2O",
                    "amount": {
                        "value": 4,
                        "unit": "mmol"
                    }
                },
                {
                    "material_name": "FeSO4·7H2O",
                    "material_formula": "FeSO4·7H2O",
                    "amount": {
                        "value": 2.65,
                        "unit": "mmol"
                    }
                },
                {
                    "material_name": "NH4H2PO4",
                    "material_formula": "NH4H2PO4",
                    "amount": {
                        "value": 4,
                        "unit": "mmol"
                    }
                },
                {
                    "material_name": "C6H8O7·H2O",
                    "material_formula": "C6H8O7·H2O",
                    "amount": {
                        "value": 4.5,
                        "unit": "mmol"
                    }
                },
                {
                    "material_name": "Mg(CH3COO)2·4H2O",
                    "material_formula": "Mg(CH3COO)2·4H2O",
                    "amount": {
                        "value": 0.27,
                        "unit": "mmol"
                    }
                },
                {
                    "material_name": "Ni(CH3COO)2·4H2O",
                    "material_formula": "Ni(CH3COO)2·4H2O",
                    "amount": {
                        "value": 0.27,
                        "unit": "mmol"
                    }
                },
                {
                    "material_name": "Cr(CH3COO)2·4H2O",
                    "material_formula": "Cr(CH3COO)2·4H2O",
                    "amount": {
                        "value": 0.27,
                        "unit": "mmol"
                    }
                },
                {
                    "material_name": "Mn(CH3COO)2·4H2O",
                    "material_formula": "Mn(CH3COO)2·4H2O",
                    "amount": {
                        "value": 0.27,
                        "unit": "mmol"
                    }
                },
                {
                    "material_name": "Co(CH3COO)2·4H2O",
                    "material_formula": "Co(CH3COO)2·4H2O",
                    "amount": {
                        "value": 0.27,
                        "unit": "mmol"
                    }
                }
            ]
        },
        {
            "material_type": "cathode",
            "material_name": "NFPP",
            "material_formula": "Na4Fe3(PO4)2P2O7",
            "material_properties": [
                {
                    "capacity_value": 104,
                    "capacity_unit": "mAh/g",
                    "capacity_type": "discharge",
                    "current_density_value": 0.1,
                    "current_density_unit": "C",
                    "cycle": 1
                },
                {
                    "capacity_value": 97.3,
                    "capacity_unit": "mAh/g",
                    "capacity_type": "reversible",
                    "current_density_value": 0.5,
                    "current_density_unit": "C",
                    "cycle": 1
                },
                {
                    "capacity_value": 63.2,
                    "capacity_unit": "mAh/g",
                    "capacity_type": "reversible",
                    "current_density_value": 20,
                    "current_density_unit": "C",
                    "cycle": 1
                }
            ],
            "starting_material": [
                {
                    "material_name": "CH3COONa·3H2O",
                    "material_formula": "CH3COONa·3H2O",
                    "amount": {
                        "value": 4,
                        "unit": "mmol"
                    }
                },
                {
                    "material_name": "FeSO4·7H2O",
                    "material_formula": "FeSO4·7H2O",
                    "amount": {
                        "value": 2.65,
                        "unit": "mmol"
                    }
                },
                {
                    "material_name": "NH4H2PO4",
                    "material_formula": "NH4H2PO4",
                    "amount": {
                        "value": 4,
                        "unit": "mmol"
                    }
                },
                {
                    "material_name": "C6H8O7·H2O",
                    "material_formula": "C6H8O7·H2O",
                    "amount": {
                        "value": 4.5,
                        "unit": "mmol"
                    }
                },
                {
                    "material_name": "Mg(CH3COO)2·4H2O",
                    "material_formula": "Mg(CH3COO)2·4H2O",
                    "amount": {
                        "value": 0.27,
                        "unit": "mmol"
                    }
                },
                {
                    "material_name": "Ni(CH3COO)2·4H2O",
                    "material_formula": "Ni(CH3COO)2·4H2O",
                    "amount": {
                        "value": 0.27,
                        "unit": "mmol"
                    }
                },
                {
                    "material_name": "Cr(CH3COO)2·4H2O",
                    "material_formula": "Cr(CH3COO)2·4H2O",
                    "amount": {
                        "value": 0.27,
                        "unit": "mmol"
                    }
                },
                {
                    "material_name": "Mn(CH3COO)2·4H2O",
                    "material_formula": "Mn(CH3COO)2·4H2O",
                    "amount": {
                        "value": 0.27,
                        "unit": "mmol"
                    }
                },
                {
                    "material_name": "Co(CH3COO)2·4H2O",
                    "material_formula": "Co(CH3COO)2·4H2O",
                    "amount": {
                        "value": 0.27,
                        "unit": "mmol"
                    }
                },
                {
                    "material_name": "Deionized Water",
                    "material_formula": "H2O",
                    "amount": {
                        "value": 10,
                        "unit": "mL"
                    }
                }
            ]
        }
    ]
}

File: articles_20250313_500_extracted/10.1016-j.chemphys.2025.112664_processed_o3-mini_medium.json
{
    "material": [
        {
            "material_type": "anode",
            "material_name": "SnS2/G heterojunction",
            "material_formula": "SnS2/G",
            "material_properties": [
                {
                    "capacity_value": 481.78,
                    "capacity_unit": "mAh/g",
                    "capacity_type": "specific",
                    "current_density_value": 0,
                    "current_density_unit": "",
                    "cycle": 0
                }
            ]
        }
    ]
}

File: articles_20250313_500_extracted/10.1016-j.cplett.2023.140499_processed_o3-mini_medium.json
{
    "material": [
        {
            "material_type": "cathode",
            "material_name": "Na-GO composite",
            "material_formula": "Na-GO",
            "material_properties": [
                {
                    "capacity_value": 721,
                    "capacity_unit": "mAh/g",
                    "capacity_type": "charge",
                    "current_density_value": 50,
                    "current_density_unit": "mA/g",
                    "cycle": 1
                },
                {
                    "capacity_value": 703.4,
                    "capacity_unit": "mAh/g",
                    "capacity_type": "discharge",
                    "current_density_value": 50,
                    "current_density_unit": "mA/g",
                    "cycle": 1
                },
                {
                    "capacity_value": 680,
                    "capacity_unit": "mAh/g",
                    "capacity_type": "charge",
                    "current_density_value": 50,
                    "current_density_unit": "mA/g",
                    "cycle": 5
                },
                {
                    "capacity_value": 688,
                    "capacity_unit": "mAh/g",
                    "capacity_type": "discharge",
                    "current_density_value": 50,
                    "current_density_unit": "mA/g",
                    "cycle": 5
                },
                {
                    "capacity_value": 663,
                    "capacity_unit": "mAh/g",
                    "capacity_type": "charge",
                    "current_density_value": 50,
                    "current_density_unit": "mA/g",
                    "cycle": 10
                },
                {
                    "capacity_value": 659,
                    "capacity_unit": "mAh/g",
                    "capacity_type": "discharge",
                    "current_density_value": 50,
                    "current_density_unit": "mA/g",
                    "cycle": 10
                },
                {
                    "capacity_value": 722.2,
                    "capacity_unit": "mAh/g",
                    "capacity_type": "charge",
                    "current_density_value": 100,
                    "current_density_unit": "mA/g",
                    "cycle": 1
                },
                {
                    "capacity_value": 731.2,
                    "capacity_unit": "mAh/g",
                    "capacity_type": "discharge",
                    "current_density_value": 100,
                    "current_density_unit": "mA/g",
                    "cycle": 1
                },
                {
                    "capacity_value": 532.2,
                    "capacity_unit": "mAh/g",
                    "capacity_type": "charge",
                    "current_density_value": 100,
                    "current_density_unit": "mA/g",
                    "cycle": 10
                },
                {
                    "capacity_value": 540.4,
                    "capacity_unit": "mAh/g",
                    "capacity_type": "discharge",
                    "current_density_value": 100,
                    "current_density_unit": "mA/g",
                    "cycle": 10
                },
                {
                    "capacity_value": 368.3,
                    "capacity_unit": "mAh/g",
                    "capacity_type": "charge",
                    "current_density_value": 100,
                    "current_density_unit": "mA/g",
                    "cycle": 60
                },
                {
                    "capacity_value": 366.4,
                    "capacity_unit": "mAh/g",
                    "capacity_type": "discharge",
                    "current_density_value": 100,
                    "current_density_unit": "mA/g",
                    "cycle": 60
                },
                {
                    "capacity_value": 200,
                    "capacity_unit": "mAh/g",
                    "capacity_type": "specific",
                    "current_density_value": 50,
                    "current_density_unit": "mA/g",
                    "cycle": 10
                },
                {
                    "capacity_value": 110,
                    "capacity_unit": "mAh/g",
                    "capacity_type": "specific",
                    "current_density_value": 200,
                    "current_density_unit": "mA/g",
                    "cycle": 10
                },
                {
                    "capacity_value": 150,
                    "capacity_unit": "mAh/g",
                    "capacity_type": "specific",
                    "current_density_value": 50,
                    "current_density_unit": "mA/g",
                    "cycle": 50
                }
            ],
            "starting_material": [
                {
                    "material_name": "graphite paper",
                    "material_formula": "",
                    "amount": {
                        "value": 0,
                        "unit": ""
                    }
                },
                {
                    "material_name": "sodium chloride",
                    "material_formula": "NaCl",
                    "amount": {
                        "value": 2.5,
                        "unit": "% W/V"
                    }
                },
                {
                    "material_name": "deionized water",
                    "material_formula": "H2O",
                    "amount": {
                        "value": 0,
                        "unit": ""
                    }
                }
            ]
        }
    ]
}

File: articles_20250313_500_extracted/10.1016-j.elecom.2023.107651.json
{
    "material": [
        {
            "material_type": "cathode",
            "material_name": "Na4MnV(PO4)3/C",
            "material_formula": "Na4MnV(PO4)3/C",
            "material_properties": [
                {
                    "capacity_value": 111.3,
                    "capacity_unit": "mAh/g",
                    "capacity_type": "charge",
                    "current_density_value": 0.1,
                    "current_density_unit": "C",
                    "cycle": 1
                },
                {
                    "capacity_value": 106.7,
                    "capacity_unit": "mAh/g",
                    "capacity_type": "discharge",
                    "current_density_value": 0.1,
                    "current_density_unit": "C",
                    "cycle": 1
                },
                {
                    "capacity_value": 93.2,
                    "capacity_unit": "mAh/g",
                    "capacity_type": "reversible",
                    "current_density_value": 0.1,
                    "current_density_unit": "C",
                    "cycle": 100
                },
                {
                    "capacity_value": 105.1,
                    "capacity_unit": "mAh/g",
                    "capacity_type": "reversible",
                    "current_density_value": 0.1,
                    "current_density_unit": "C",
                    "cycle": 0
                },
                {
                    "capacity_value": 101.1,
                    "capacity_unit": "mAh/g",
                    "capacity_type": "reversible",
                    "current_density_value": 0.2,
                    "current_density_unit": "C",
                    "cycle": 0
                },
                {
                    "capacity_value": 88.2,
                    "capacity_unit": "mAh/g",
                    "capacity_type": "reversible",
                    "current_density_value": 0.5,
                    "current_density_unit": "C",
                    "cycle": 0
                },
                {
                    "capacity_value": 76.2,
                    "capacity_unit": "mAh/g",
                    "capacity_type": "reversible",
                    "current_density_value": 1,
                    "current_density_unit": "C",
                    "cycle": 0
                },
                {
                    "capacity_value": 60.8,
                    "capacity_unit": "mAh/g",
                    "capacity_type": "reversible",
                    "current_density_value": 2,
                    "current_density_unit": "C",
                    "cycle": 0
                },
                {
                    "capacity_value": 39.8,
                    "capacity_unit": "mAh/g",
                    "capacity_type": "reversible",
                    "current_density_value": 5,
                    "current_density_unit": "C",
                    "cycle": 0
                }
            ]
        }
    ]
}

File: articles_20250313_500_extracted/10.1016-j.elecom.2025.107883_processed_o3-mini_medium.json
{
    "material": [
        {
            "material_type": "cathode",
            "material_name": "Na4FeV(PO4)3@C (x = 0)",
            "material_formula": "Na4FeV(PO4)3@C",
            "material_properties": [
                {
                    "capacity_value": 101.7,
                    "capacity_unit": "mAh g−1",
                    "capacity_type": "discharge",
                    "current_density_value": 0.2,
                    "current_density_unit": "C",
                    "cycle": 1
                },
                {
                    "capacity_value": 50.54,
                    "capacity_unit": "mAh g−1",
                    "capacity_type": "discharge",
                    "current_density_value": 5,
                    "current_density_unit": "C",
                    "cycle": 2500
                },
                {
                    "capacity_value": 100.06,
                    "capacity_unit": "mAh g−1",
                    "capacity_type": "discharge",
                    "current_density_value": 0.2,
                    "current_density_unit": "C",
                    "cycle": 0
                },
                {
                    "capacity_value": 89.25,
                    "capacity_unit": "mAh g−1",
                    "capacity_type": "discharge",
                    "current_density_value": 0.5,
                    "current_density_unit": "C",
                    "cycle": 0
                },
                {
                    "capacity_value": 85.22,
                    "capacity_unit": "mAh g−1",
                    "capacity_type": "discharge",
                    "current_density_value": 1.0,
                    "current_density_unit": "C",
                    "cycle": 0
                },
                {
                    "capacity_value": 78.69,
                    "capacity_unit": "mAh g−1",
                    "capacity_type": "discharge",
                    "current_density_value": 2.0,
                    "current_density_unit": "C",
                    "cycle": 0
                },
                {
                    "capacity_value": 68.08,
                    "capacity_unit": "mAh g−1",
                    "capacity_type": "discharge",
                    "current_density_value": 5.0,
                    "current_density_unit": "C",
                    "cycle": 0
                },
                {
                    "capacity_value": 56.63,
                    "capacity_unit": "mAh g−1",
                    "capacity_type": "discharge",
                    "current_density_value": 10.0,
                    "current_density_unit": "C",
                    "cycle": 0
                },
                {
                    "capacity_value": 39.15,
                    "capacity_unit": "mAh g−1",
                    "capacity_type": "discharge",
                    "current_density_value": 20.0,
                    "current_density_unit": "C",
                    "cycle": 0
                }
            ],
            "starting_material": [
                {
                    "material_name": "Citric acid monohydrate",
                    "material_formula": "C6H8O7·H2O",
                    "amount": {
                        "value": 0.024,
                        "unit": "mol"
                    }
                },
                {
                    "material_name": "Ammonium metavanadate",
                    "material_formula": "NH4VO3",
                    "amount": {
                        "value": 0.02,
                        "unit": "mol"
                    }
                },
                {
                    "material_name": "Sodium acetate dihydrate",
                    "material_formula": "CH3COONa·2H2O",
                    "amount": {
                        "value": 0,
                        "unit": "stoichiometric amount (unspecified)"
                    }
                },
                {
                    "material_name": "Potassium carbonate",
                    "material_formula": "K2CO3",
                    "amount": {
                        "value": 0,
                        "unit": "stoichiometric amount for x = 0 (effectively none)"
                    }
                },
                {
                    "material_name": "Iron(II) sulfate heptahydrate",
                    "material_formula": "FeSO4·7H2O",
                    "amount": {
                        "value": 0,
                        "unit": "stoichiometric amount (unspecified)"
                    }
                },
                {
                    "material_name": "Ammonium dihydrogen phosphate",
                    "material_formula": "NH4H2PO4",
                    "amount": {
                        "value": 0,
                        "unit": "stoichiometric amount (unspecified)"
                    }
                }
            ]
        },
        {
            "material_type": "cathode",
            "material_name": "Na4-xKxFeV(PO4)3@C (x = 0.05)",
            "material_formula": "Na4-xKxFeV(PO4)3@C, x=0.05",
            "material_properties": [
                {
                    "capacity_value": 104.6,
                    "capacity_unit": "mAh g−1",
                    "capacity_type": "discharge",
                    "current_density_value": 0.2,
                    "current_density_unit": "C",
                    "cycle": 1
                },
                {
                    "capacity_value": 68.65,
                    "capacity_unit": "mAh g−1",
                    "capacity_type": "discharge",
                    "current_density_value": 5,
                    "current_density_unit": "C",
                    "cycle": 2500
                },
                {
                    "capacity_value": 64.58,
                    "capacity_unit": "mAh g−1",
                    "capacity_type": "discharge",
                    "current_density_value": 20.0,
                    "current_density_unit": "C",
                    "cycle": 0
                }
            ],
            "starting_material": [
                {
                    "material_name": "Deionized Water",
                    "material_formula": "H2O",
                    "amount": {
                        "value": 200,
                        "unit": "mL"
                    }
                },
                {
                    "material_name": "Citric Acid Monohydrate",
                    "material_formula": "C6H8O7·H2O",
                    "amount": {
                        "value": 0.024,
                        "unit": "mol"
                    }
                },
                {
                    "material_name": "Ammonium Vanadate",
                    "material_formula": "NH4VO3",
                    "amount": {
                        "value": 0.02,
                        "unit": "mol"
                    }
                },
                {
                    "material_name": "Sodium Acetate Dihydrate",
                    "material_formula": "CH3COONa·2H2O",
                    "amount": {
                        "value": 0,
                        "unit": "stoichiometric amount"
                    }
                },
                {
                    "material_name": "Potassium Carbonate",
                    "material_formula": "K2CO3",
                    "amount": {
                        "value": 0,
                        "unit": "stoichiometric amount"
                    }
                },
                {
                    "material_name": "Ferrous Sulfate Heptahydrate",
                    "material_formula": "FeSO4·7H2O",
                    "amount": {
                        "value": 0,
                        "unit": "stoichiometric amount"
                    }
                },
                {
                    "material_name": "Ammonium Dihydrogen Phosphate",
                    "material_formula": "NH4H2PO4",
                    "amount": {
                        "value": 0,
                        "unit": "stoichiometric amount"
                    }
                }
            ]
        },
        {
            "material_type": "cathode",
            "material_name": "Na4-xKxFeV(PO4)3@C (x = 0.1)",
            "material_formula": "Na4-xKxFeV(PO4)3@C, x=0.1",
            "material_properties": [
                {
                    "capacity_value": 109.9,
                    "capacity_unit": "mAh g−1",
                    "capacity_type": "discharge",
                    "current_density_value": 0.2,
                    "current_density_unit": "C",
                    "cycle": 1
                },
                {
                    "capacity_value": 83.85,
                    "capacity_unit": "mAh g−1",
                    "capacity_type": "discharge",
                    "current_density_value": 5,
                    "current_density_unit": "C",
                    "cycle": 3000
                },
                {
                    "capacity_value": 109.85,
                    "capacity_unit": "mAh g−1",
                    "capacity_type": "discharge",
                    "current_density_value": 0.2,
                    "current_density_unit": "C",
                    "cycle": 0
                },
                {
                    "capacity_value": 105.52,
                    "capacity_unit": "mAh g−1",
                    "capacity_type": "discharge",
                    "current_density_value": 0.5,
                    "current_density_unit": "C",
                    "cycle": 0
                },
                {
                    "capacity_value": 102.22,
                    "capacity_unit": "mAh g−1",
                    "capacity_type": "discharge",
                    "current_density_value": 1.0,
                    "current_density_unit": "C",
                    "cycle": 0
                },
                {
                    "capacity_value": 98.82,
                    "capacity_unit": "mAh g−1",
                    "capacity_type": "discharge",
                    "current_density_value": 2.0,
                    "current_density_unit": "C",
                    "cycle": 0
                },
                {
                    "capacity_value": 93.98,
                    "capacity_unit": "mAh g−1",
                    "capacity_type": "discharge",
                    "current_density_value": 5.0,
                    "current_density_unit": "C",
                    "cycle": 0
                },
                {
                    "capacity_value": 88.5,
                    "capacity_unit": "mAh g−1",
                    "capacity_type": "discharge",
                    "current_density_value": 10.0,
                    "current_density_unit": "C",
                    "cycle": 0
                },
                {
                    "capacity_value": 83.88,
                    "capacity_unit": "mAh g−1",
                    "capacity_type": "discharge",
                    "current_density_value": 20.0,
                    "current_density_unit": "C",
                    "cycle": 0
                },
                {
                    "capacity_value": 108.25,
                    "capacity_unit": "mAh g−1",
                    "capacity_type": "discharge",
                    "current_density_value": 0.2,
                    "current_density_unit": "C",
                    "cycle": 0
                }
            ],
            "starting_material": [
                {
                    "material_name": "Deionized Water",
                    "material_formula": "H2O",
                    "amount": {
                        "value": 200,
                        "unit": "mL"
                    }
                },
                {
                    "material_name": "Citric Acid Monohydrate",
                    "material_formula": "C6H8O7·H2O",
                    "amount": {
                        "value": 0.024,
                        "unit": "mol"
                    }
                },
                {
                    "material_name": "Ammonium Metavanadate",
                    "material_formula": "NH4VO3",
                    "amount": {
                        "value": 0.02,
                        "unit": "mol"
                    }
                },
                {
                    "material_name": "Sodium Acetate Dihydrate",
                    "material_formula": "CH3COONa·2H2O",
                    "amount": {
                        "value": 0,
                        "unit": "stoichiometric amount"
                    }
                },
                {
                    "material_name": "Potassium Carbonate",
                    "material_formula": "K2CO3",
                    "amount": {
                        "value": 0,
                        "unit": "stoichiometric amount"
                    }
                },
                {
                    "material_name": "Iron(II) Sulfate Heptahydrate",
                    "material_formula": "FeSO4·7H2O",
                    "amount": {
                        "value": 0,
                        "unit": "stoichiometric amount"
                    }
                },
                {
                    "material_name": "Ammonium Dihydrogen Phosphate",
                    "material_formula": "NH4H2PO4",
                    "amount": {
                        "value": 0,
                        "unit": "stoichiometric amount"
                    }
                }
            ]
        },
        {
            "material_type": "cathode",
            "material_name": "Na4-xKxFeV(PO4)3@C (x = 0.15)",
            "material_formula": "Na4-xKxFeV(PO4)3@C, x=0.15",
            "material_properties": [
                {
                    "capacity_value": 102.6,
                    "capacity_unit": "mAh g−1",
                    "capacity_type": "discharge",
                    "current_density_value": 0.2,
                    "current_density_unit": "C",
                    "cycle": 1
                },
                {
                    "capacity_value": 66.26,
                    "capacity_unit": "mAh g−1",
                    "capacity_type": "discharge",
                    "current_density_value": 5,
                    "current_density_unit": "C",
                    "cycle": 2500
                },
                {
                    "capacity_value": 58.65,
                    "capacity_unit": "mAh g−1",
                    "capacity_type": "discharge",
                    "current_density_value": 20.0,
                    "current_density_unit": "C",
                    "cycle": 0
                }
            ],
            "starting_material": [
                {
                    "material_name": "Deionized Water",
                    "material_formula": "H2O",
                    "amount": {
                        "value": 200,
                        "unit": "mL"
                    }
                },
                {
                    "material_name": "Citric Acid Monohydrate",
                    "material_formula": "C6H8O7·H2O",
                    "amount": {
                        "value": 0.024,
                        "unit": "mol"
                    }
                },
                {
                    "material_name": "Ammonium Metavanadate",
                    "material_formula": "NH4VO3",
                    "amount": {
                        "value": 0.02,
                        "unit": "mol"
                    }
                },
                {
                    "material_name": "Sodium Acetate Dihydrate",
                    "material_formula": "CH3COONa·2H2O",
                    "amount": {
                        "value": 0,
                        "unit": ""
                    }
                },
                {
                    "material_name": "Potassium Carbonate",
                    "material_formula": "K2CO3",
                    "amount": {
                        "value": 0,
                        "unit": ""
                    }
                },
                {
                    "material_name": "Iron(II) Sulfate Heptahydrate",
                    "material_formula": "FeSO4·7H2O",
                    "amount": {
                        "value": 0,
                        "unit": ""
                    }
                },
                {
                    "material_name": "Ammonium Dihydrogen Phosphate",
                    "material_formula": "NH4H2PO4",
                    "amount": {
                        "value": 0,
                        "unit": ""
                    }
                }
            ]
        }
    ]
}

File: articles_20250313_500_extracted/10.1016-j.electacta.2023.143245_processed_o3-mini_medium.json
{
    "material": [
        {
            "material_type": "anode",
            "material_name": "NiS2/CoS2@NC@C nanocubes",
            "material_formula": "NiS2/CoS2@NC@C",
            "material_properties": [
                {
                    "capacity_value": 920.6,
                    "capacity_unit": "mA h g−1",
                    "capacity_type": "discharge",
                    "current_density_value": 1.0,
                    "current_density_unit": "A g−1",
                    "cycle": 1
                },
                {
                    "capacity_value": 489.9,
                    "capacity_unit": "mA h g−1",
                    "capacity_type": "discharge",
                    "current_density_value": 1.0,
                    "current_density_unit": "A g−1",
                    "cycle": 170
                },
                {
                    "capacity_value": 501.9,
                    "capacity_unit": "mA h g−1",
                    "capacity_type": "discharge",
                    "current_density_value": 0.1,
                    "current_density_unit": "A g−1",
                    "cycle": 0
                },
                {
                    "capacity_value": 481.3,
                    "capacity_unit": "mA h g−1",
                    "capacity_type": "discharge",
                    "current_density_value": 0.2,
                    "current_density_unit": "A g−1",
                    "cycle": 0
                },
                {
                    "capacity_value": 456.0,
                    "capacity_unit": "mA h g−1",
                    "capacity_type": "discharge",
                    "current_density_value": 0.5,
                    "current_density_unit": "A g−1",
                    "cycle": 0
                },
                {
                    "capacity_value": 438.7,
                    "capacity_unit": "mA h g−1",
                    "capacity_type": "discharge",
                    "current_density_value": 1.0,
                    "current_density_unit": "A g−1",
                    "cycle": 0
                },
                {
                    "capacity_value": 418.7,
                    "capacity_unit": "mA h g−1",
                    "capacity_type": "discharge",
                    "current_density_value": 2.0,
                    "current_density_unit": "A g−1",
                    "cycle": 0
                },
                {
                    "capacity_value": 387.7,
                    "capacity_unit": "mA h g−1",
                    "capacity_type": "discharge",
                    "current_density_value": 5.0,
                    "current_density_unit": "A g−1",
                    "cycle": 0
                },
                {
                    "capacity_value": 500.2,
                    "capacity_unit": "mA h g−1",
                    "capacity_type": "discharge",
                    "current_density_value": 0.1,
                    "current_density_unit": "A g−1",
                    "cycle": 0
                },
                {
                    "capacity_value": 545.9,
                    "capacity_unit": "mA h g−1",
                    "capacity_type": "discharge",
                    "current_density_value": 0.1,
                    "current_density_unit": "A g−1",
                    "cycle": 50
                },
                {
                    "capacity_value": 349.7,
                    "capacity_unit": "mA h g−1",
                    "capacity_type": "discharge",
                    "current_density_value": 5.0,
                    "current_density_unit": "A g−1",
                    "cycle": 2000
                }
            ]
        },
        {
            "material_type": "anode",
            "material_name": "NiS2/CoS2@NC",
            "material_formula": "NiS2/CoS2@NC",
            "material_properties": [
                {
                    "capacity_value": 99.7,
                    "capacity_unit": "mA h g−1",
                    "capacity_type": "discharge",
                    "current_density_value": 1.0,
                    "current_density_unit": "A g−1",
                    "cycle": 170
                },
                {
                    "capacity_value": 337.9,
                    "capacity_unit": "mA h g−1",
                    "capacity_type": "discharge",
                    "current_density_value": 0.1,
                    "current_density_unit": "A g−1",
                    "cycle": 50
                }
            ]
        },
        {
            "material_type": "anode",
            "material_name": "CoS2@NC@C",
            "material_formula": "CoS2@NC@C",
            "material_properties": [
                {
                    "capacity_value": 220.4,
                    "capacity_unit": "mA h g−1",
                    "capacity_type": "discharge",
                    "current_density_value": 0.1,
                    "current_density_unit": "A g−1",
                    "cycle": 50
                }
            ]
        }
    ]
}
