Repository: Subways-Sun/sodium-ion-batteries

File: articles_20250313_500_extracted/10.1016-j.est.2023.109801.json
{
    "material": [
        {
            "material_type": "anode",
            "material_name": "HC@MoS2@NC",
            "material_formula": "",
            "material_properties": [
                {
                    "capacity_value": 455,
                    "capacity_unit": "mAh g−1",
                    "capacity_type": "discharge",
                    "current_density_value": 0.1,
                    "current_density_unit": "A g−1",
                    "cycle": 1
                },
                {
                    "capacity_value": 410,
                    "capacity_unit": "mAh g−1",
                    "capacity_type": "charge",
                    "current_density_value": 0.1,
                    "current_density_unit": "A g−1",
                    "cycle": 1
                },
                {
                    "capacity_value": 233,
                    "capacity_unit": "mAh g−1",
                    "capacity_type": "reversible",
                    "current_density_value": 0.1,
                    "current_density_unit": "A g−1",
                    "cycle": 100
                },
                {
                    "capacity_value": 236,
                    "capacity_unit": "mAh g−1",
                    "capacity_type": "reversible",
                    "current_density_value": 1,
                    "current_density_unit": "A g−1",
                    "cycle": 100
                },
                {
                    "capacity_value": 311,
                    "capacity_unit": "mAh g−1",
                    "capacity_type": "discharge",
                    "current_density_value": 0.1,
                    "current_density_unit": "A g−1",
                    "cycle": 0
                },
                {
                    "capacity_value": 282,
                    "capacity_unit": "mAh g−1",
                    "capacity_type": "discharge",
                    "current_density_value": 0.2,
                    "current_density_unit": "A g−1",
                    "cycle": 0
                },
                {
                    "capacity_value": 255,
                    "capacity_unit": "mAh g−1",
                    "capacity_type": "discharge",
                    "current_density_value": 0.5,
                    "current_density_unit": "A g−1",
                    "cycle": 0
                },
                {
                    "capacity_value": 232,
                    "capacity_unit": "mAh g−1",
                    "capacity_type": "discharge",
                    "current_density_value": 1,
                    "current_density_unit": "A g−1",
                    "cycle": 0
                },
                {
                    "capacity_value": 205,
                    "capacity_unit": "mAh g−1",
                    "capacity_type": "discharge",
                    "current_density_value": 2,
                    "current_density_unit": "A g−1",
                    "cycle": 0
                },
                {
                    "capacity_value": 180,
                    "capacity_unit": "mAh g−1",
                    "capacity_type": "discharge",
                    "current_density_value": 2,
                    "current_density_unit": "A g−1",
                    "cycle": 1000
                },
                {
                    "capacity_value": 162,
                    "capacity_unit": "mAh g−1",
                    "capacity_type": "discharge",
                    "current_density_value": 5,
                    "current_density_unit": "A g−1",
                    "cycle": 100
                }
            ],
            "starting_material": [
                {
                    "material_name": "phenolic resin spheres",
                    "material_formula": "",
                    "amount": {
                        "value": 0.1,
                        "unit": "g"
                    }
                },
                {
                    "material_name": "water",
                    "material_formula": "H2O",
                    "amount": {
                        "value": 60,
                        "unit": "ml"
                    }
                },
                {
                    "material_name": "ammonium molybdate",
                    "material_formula": "",
                    "amount": {
                        "value": 1.236,
                        "unit": "g"
                    }
                },
                {
                    "material_name": "thiourea",
                    "material_formula": "",
                    "amount": {
                        "value": 2.132,
                        "unit": "g"
                    }
                },
                {
                    "material_name": "urea",
                    "material_formula": "",
                    "amount": {
                        "value": 0.6,
                        "unit": "g"
                    }
                },
                {
                    "material_name": "glucose",
                    "material_formula": "",
                    "amount": {
                        "value": 1,
                        "unit": "g"
                    }
                }
            ]
        },
        {
            "material_type": "anode",
            "material_name": "MoS2",
            "material_formula": "MoS2",
            "material_properties": [
                {
                    "capacity_value": 590,
                    "capacity_unit": "mAh g−1",
                    "capacity_type": "discharge",
                    "current_density_value": 0.1,
                    "current_density_unit": "A g−1",
                    "cycle": 1
                },
                {
                    "capacity_value": 74,
                    "capacity_unit": "mAh g−1",
                    "capacity_type": "reversible",
                    "current_density_value": 0.1,
                    "current_density_unit": "A g−1",
                    "cycle": 100
                },
                {
                    "capacity_value": 320,
                    "capacity_unit": "mAh g−1",
                    "capacity_type": "discharge",
                    "current_density_value": 0.1,
                    "current_density_unit": "A g−1",
                    "cycle": 0
                },
                {
                    "capacity_value": 210,
                    "capacity_unit": "mAh g−1",
                    "capacity_type": "discharge",
                    "current_density_value": 0.2,
                    "current_density_unit": "A g−1",
                    "cycle": 0
                },
                {
                    "capacity_value": 110,
                    "capacity_unit": "mAh g−1",
                    "capacity_type": "discharge",
                    "current_density_value": 0.5,
                    "current_density_unit": "A g−1",
                    "cycle": 0
                },
                {
                    "capacity_value": 69,
                    "capacity_unit": "mAh g−1",
                    "capacity_type": "discharge",
                    "current_density_value": 1,
                    "current_density_unit": "A g−1",
                    "cycle": 0
                },
                {
                    "capacity_value": 40,
                    "capacity_unit": "mAh g−1",
                    "capacity_type": "discharge",
                    "current_density_value": 2,
                    "current_density_unit": "A g−1",
                    "cycle": 0
                }
            ],
            "starting_material": [
                {
                    "material_name": "ammonium molybdate",
                    "material_formula": "null",
                    "amount": {
                        "value": 1.236,
                        "unit": "g"
                    }
                },
                {
                    "material_name": "thiourea",
                    "material_formula": "null",
                    "amount": {
                        "value": 2.132,
                        "unit": "g"
                    }
                }
            ]
        },
        {
            "material_type": "anode",
            "material_name": "HC@MoS2",
            "material_formula": "",
            "material_properties": [
                {
                    "capacity_value": 623,
                    "capacity_unit": "mAh g−1",
                    "capacity_type": "discharge",
                    "current_density_value": 0.1,
                    "current_density_unit": "A g−1",
                    "cycle": 1
                },
                {
                    "capacity_value": 113,
                    "capacity_unit": "mAh g−1",
                    "capacity_type": "reversible",
                    "current_density_value": 0.1,
                    "current_density_unit": "A g−1",
                    "cycle": 100
                },
                {
                    "capacity_value": 352,
                    "capacity_unit": "mAh g−1",
                    "capacity_type": "discharge",
                    "current_density_value": 0.1,
                    "current_density_unit": "A g−1",
                    "cycle": 0
                },
                {
                    "capacity_value": 245,
                    "capacity_unit": "mAh g−1",
                    "capacity_type": "discharge",
                    "current_density_value": 0.2,
                    "current_density_unit": "A g−1",
                    "cycle": 0
                },
                {
                    "capacity_value": 164,
                    "capacity_unit": "mAh g−1",
                    "capacity_type": "discharge",
                    "current_density_value": 0.5,
                    "current_density_unit": "A g−1",
                    "cycle": 0
                },
                {
                    "capacity_value": 115,
                    "capacity_unit": "mAh g−1",
                    "capacity_type": "discharge",
                    "current_density_value": 1,
                    "current_density_unit": "A g−1",
                    "cycle": 0
                },
                {
                    "capacity_value": 76,
                    "capacity_unit": "mAh g−1",
                    "capacity_type": "discharge",
                    "current_density_value": 2,
                    "current_density_unit": "A g−1",
                    "cycle": 0
                }
            ],
            "starting_material": [
                {
                    "material_name": "Phenolic resin spheres",
                    "material_formula": "",
                    "amount": {
                        "value": 0.1,
                        "unit": "g"
                    }
                },
                {
                    "material_name": "Ammonium molybdate",
                    "material_formula": "",
                    "amount": {
                        "value": 1.236,
                        "unit": "g"
                    }
                },
                {
                    "material_name": "Thiourea",
                    "material_formula": "",
                    "amount": {
                        "value": 2.132,
                        "unit": "g"
                    }
                },
                {
                    "material_name": "Urea",
                    "material_formula": "",
                    "amount": {
                        "value": 0.6,
                        "unit": "g"
                    }
                }
            ]
        },
        {
            "material_type": "anode",
            "material_name": "HC",
            "material_formula": "",
            "material_properties": [
                {
                    "capacity_value": 41,
                    "capacity_unit": "mAh g−1",
                    "capacity_type": "reversible",
                    "current_density_value": 1,
                    "current_density_unit": "A g−1",
                    "cycle": 100
                }
            ],
            "starting_material": [
                {
                    "material_name": "phenolic resin spheres",
                    "material_formula": "null",
                    "amount": {
                        "value": 0.1,
                        "unit": "g"
                    }
                }
            ]
        },
        {
            "material_type": "cathode",
            "material_name": "Na3V2(PO4)3",
            "material_formula": "Na3V2(PO4)3",
            "material_properties": [
                {
                    "capacity_value": 216,
                    "capacity_unit": "mAh g−1",
                    "capacity_type": "charge",
                    "current_density_value": 0,
                    "current_density_unit": "",
                    "cycle": 1
                },
                {
                    "capacity_value": 167,
                    "capacity_unit": "mAh g−1",
                    "capacity_type": "discharge",
                    "current_density_value": 0,
                    "current_density_unit": "",
                    "cycle": 1
                },
                {
                    "capacity_value": 57,
                    "capacity_unit": "mAh g−1",
                    "capacity_type": "reversible",
                    "current_density_value": 1,
                    "current_density_unit": "A g−1",
                    "cycle": 200
                },
                {
                    "capacity_value": 151,
                    "capacity_unit": "mAh g−1",
                    "capacity_type": "discharge",
                    "current_density_value": 0.2,
                    "current_density_unit": "A g−1",
                    "cycle": 0
                },
                {
                    "capacity_value": 84,
                    "capacity_unit": "mAh g−1",
                    "capacity_type": "discharge",
                    "current_density_value": 0.5,
                    "current_density_unit": "A g−1",
                    "cycle": 0
                },
                {
                    "capacity_value": 59,
                    "capacity_unit": "mAh g−1",
                    "capacity_type": "discharge",
                    "current_density_value": 1.0,
                    "current_density_unit": "A g−1",
                    "cycle": 0
                },
                {
                    "capacity_value": 38,
                    "capacity_unit": "mAh g−1",
                    "capacity_type": "discharge",
                    "current_density_value": 2.0,
                    "current_density_unit": "A g−1",
                    "cycle": 0
                },
                {
                    "capacity_value": 101,
                    "capacity_unit": "mAh g−1",
                    "capacity_type": "discharge",
                    "current_density_value": 0.2,
                    "current_density_unit": "A g−1",
                    "cycle": 0
                }
            ],
            "starting_material": []
        }
    ]
}

File: articles_20250313_500_extracted/10.1016-j.est.2023.110058.json
{
    "material": [
        {
            "material_type": "cathode",
            "material_name": "NFM",
            "material_formula": "",
            "material_properties": [
                {
                    "capacity_value": 170,
                    "capacity_unit": "mAh g−1",
                    "capacity_type": "discharge",
                    "current_density_value": 14,
                    "current_density_unit": "mA g−1",
                    "cycle": 0
                },
                {
                    "capacity_value": 152,
                    "capacity_unit": "mAh g−1",
                    "capacity_type": "discharge",
                    "current_density_value": 28,
                    "current_density_unit": "mA g−1",
                    "cycle": 0
                },
                {
                    "capacity_value": 133,
                    "capacity_unit": "mAh g−1",
                    "capacity_type": "discharge",
                    "current_density_value": 56,
                    "current_density_unit": "mA g−1",
                    "cycle": 0
                },
                {
                    "capacity_value": 110,
                    "capacity_unit": "mAh g−1",
                    "capacity_type": "discharge",
                    "current_density_value": 140,
                    "current_density_unit": "mA g−1",
                    "cycle": 0
                },
                {
                    "capacity_value": 97,
                    "capacity_unit": "mAh g−1",
                    "capacity_type": "discharge",
                    "current_density_value": 280,
                    "current_density_unit": "mA g−1",
                    "cycle": 0
                },
                {
                    "capacity_value": 62,
                    "capacity_unit": "mAh g−1",
                    "capacity_type": "discharge",
                    "current_density_value": 560,
                    "current_density_unit": "mA g−1",
                    "cycle": 0
                },
                {
                    "capacity_value": 46,
                    "capacity_unit": "mAh g−1",
                    "capacity_type": "discharge",
                    "current_density_value": 1400,
                    "current_density_unit": "mA g−1",
                    "cycle": 0
                },
                {
                    "capacity_value": 17,
                    "capacity_unit": "mAh g−1",
                    "capacity_type": "discharge",
                    "current_density_value": 2800,
                    "current_density_unit": "mA g−1",
                    "cycle": 0
                }
            ],
            "starting_material": [
                {
                    "material_name": "Nickel(II) oxide",
                    "material_formula": "NiO",
                    "amount": {
                        "value": 0,
                        "unit": "stoichiometric quantity (not explicitly specified)"
                    }
                },
                {
                    "material_name": "Manganese(II) oxide",
                    "material_formula": "MnO",
                    "amount": {
                        "value": 0,
                        "unit": "stoichiometric quantity (not explicitly specified)"
                    }
                },
                {
                    "material_name": "Iron(III) oxide",
                    "material_formula": "Fe2O3",
                    "amount": {
                        "value": 0,
                        "unit": "stoichiometric quantity (not explicitly specified)"
                    }
                }
            ]
        },
        {
            "material_type": "cathode",
            "material_name": "BNFM",
            "material_formula": "",
            "material_properties": [
                {
                    "capacity_value": 181,
                    "capacity_unit": "mAh g−1",
                    "capacity_type": "discharge",
                    "current_density_value": 14,
                    "current_density_unit": "mA g−1",
                    "cycle": 0
                },
                {
                    "capacity_value": 176,
                    "capacity_unit": "mAh g−1",
                    "capacity_type": "discharge",
                    "current_density_value": 28,
                    "current_density_unit": "mA g−1",
                    "cycle": 0
                },
                {
                    "capacity_value": 154,
                    "capacity_unit": "mAh g−1",
                    "capacity_type": "discharge",
                    "current_density_value": 56,
                    "current_density_unit": "mA g−1",
                    "cycle": 0
                },
                {
                    "capacity_value": 132,
                    "capacity_unit": "mAh g−1",
                    "capacity_type": "discharge",
                    "current_density_value": 140,
                    "current_density_unit": "mA g−1",
                    "cycle": 0
                },
                {
                    "capacity_value": 116,
                    "capacity_unit": "mAh g−1",
                    "capacity_type": "discharge",
                    "current_density_value": 280,
                    "current_density_unit": "mA g−1",
                    "cycle": 0
                },
                {
                    "capacity_value": 94,
                    "capacity_unit": "mAh g−1",
                    "capacity_type": "discharge",
                    "current_density_value": 560,
                    "current_density_unit": "mA g−1",
                    "cycle": 0
                },
                {
                    "capacity_value": 65,
                    "capacity_unit": "mAh g−1",
                    "capacity_type": "discharge",
                    "current_density_value": 1400,
                    "current_density_unit": "mA g−1",
                    "cycle": 0
                },
                {
                    "capacity_value": 32,
                    "capacity_unit": "mAh g−1",
                    "capacity_type": "discharge",
                    "current_density_value": 2800,
                    "current_density_unit": "mA g−1",
                    "cycle": 0
                }
            ],
            "starting_material": [
                {
                    "material_name": "NiO",
                    "material_formula": "NiO",
                    "amount": {
                        "value": 0,
                        "unit": "null"
                    }
                },
                {
                    "material_name": "MnO",
                    "material_formula": "MnO",
                    "amount": {
                        "value": 0,
                        "unit": "null"
                    }
                },
                {
                    "material_name": "Fe2O3",
                    "material_formula": "Fe2O3",
                    "amount": {
                        "value": 0,
                        "unit": "null"
                    }
                },
                {
                    "material_name": "Bi(NO3)2",
                    "material_formula": "Bi(NO3)2",
                    "amount": {
                        "value": 0,
                        "unit": "null"
                    }
                }
            ]
        },
        {
            "material_type": "cathode",
            "material_name": "BNFM@Bi2O3",
            "material_formula": "",
            "material_properties": [
                {
                    "capacity_value": 180,
                    "capacity_unit": "mAh g−1",
                    "capacity_type": "discharge",
                    "current_density_value": 14,
                    "current_density_unit": "mA g−1",
                    "cycle": 0
                },
                {
                    "capacity_value": 175,
                    "capacity_unit": "mAh g−1",
                    "capacity_type": "discharge",
                    "current_density_value": 28,
                    "current_density_unit": "mA g−1",
                    "cycle": 0
                },
                {
                    "capacity_value": 156,
                    "capacity_unit": "mAh g−1",
                    "capacity_type": "discharge",
                    "current_density_value": 56,
                    "current_density_unit": "mA g−1",
                    "cycle": 0
                },
                {
                    "capacity_value": 134,
                    "capacity_unit": "mAh g−1",
                    "capacity_type": "discharge",
                    "current_density_value": 140,
                    "current_density_unit": "mA g−1",
                    "cycle": 0
                },
                {
                    "capacity_value": 118,
                    "capacity_unit": "mAh g−1",
                    "capacity_type": "discharge",
                    "current_density_value": 280,
                    "current_density_unit": "mA g−1",
                    "cycle": 0
                },
                {
                    "capacity_value": 96,
                    "capacity_unit": "mAh g−1",
                    "capacity_type": "discharge",
                    "current_density_value": 560,
                    "current_density_unit": "mA g−1",
                    "cycle": 0
                },
                {
                    "capacity_value": 67,
                    "capacity_unit": "mAh g−1",
                    "capacity_type": "discharge",
                    "current_density_value": 1400,
                    "current_density_unit": "mA g−1",
                    "cycle": 0
                },
                {
                    "capacity_value": 35,
                    "capacity_unit": "mAh g−1",
                    "capacity_type": "discharge",
                    "current_density_value": 2800,
                    "current_density_unit": "mA g−1",
                    "cycle": 0
                }
            ],
            "starting_material": [
                {
                    "material_name": "BNFM (Bi-doped Na[Ni0.55Mn0.30Bi0.05Fe0.1]O2)",
                    "material_formula": "Na[Ni0.55Mn0.30Bi0.05Fe0.1]O2",
                    "amount": {
                        "value": 2,
                        "unit": "wt% coating reference (relative amount of Bi2O3 on BNFM)"
                    }
                },
                {
                    "material_name": "Bismuth nitrate pentahydrate",
                    "material_formula": "Bi(NO3)3·5H2O",
                    "amount": {
                        "value": 0,
                        "unit": "stoichiometric amount to yield 2 wt% Bi2O3 (exact quantity not specified)"
                    }
                },
                {
                    "material_name": "Ammonium hydroxide",
                    "material_formula": "NH4OH",
                    "amount": {
                        "value": 0,
                        "unit": "added dropwise (exact quantity not specified)"
                    }
                }
            ]
        }
    ]
}

File: articles_20250313_500_extracted/10.1016-j.est.2024.111491.json
{
    "material": [
        {
            "material_type": "anode",
            "material_name": "HC_PVDF",
            "material_formula": "",
            "material_properties": [
                {
                    "capacity_value": 316,
                    "capacity_unit": "mAh g−1",
                    "capacity_type": "discharge",
                    "current_density_value": 25,
                    "current_density_unit": "mA g−1",
                    "cycle": 0
                },
                {
                    "capacity_value": 31,
                    "capacity_unit": "mAh g−1",
                    "capacity_type": "discharge",
                    "current_density_value": 25,
                    "current_density_unit": "mA g−1",
                    "cycle": 50
                },
                {
                    "capacity_value": 1.5,
                    "capacity_unit": "mAh g−1",
                    "capacity_type": "discharge",
                    "current_density_value": 50,
                    "current_density_unit": "mA g−1",
                    "cycle": 50
                }
            ],
            "starting_material": [
                {
                    "material_name": "Hard Carbon (HC)",
                    "material_formula": "",
                    "amount": {
                        "value": 85,
                        "unit": "wt%"
                    }
                },
                {
                    "material_name": "Polyvinylidene Fluoride (PVDF)",
                    "material_formula": "",
                    "amount": {
                        "value": 10,
                        "unit": "wt%"
                    }
                },
                {
                    "material_name": "Acetylene Black (AB)",
                    "material_formula": "",
                    "amount": {
                        "value": 5,
                        "unit": "wt%"
                    }
                }
            ]
        },
        {
            "material_type": "anode",
            "material_name": "HC_CNC6-Ch",
            "material_formula": "",
            "material_properties": [
                {
                    "capacity_value": 284,
                    "capacity_unit": "mAh g−1",
                    "capacity_type": "discharge",
                    "current_density_value": 25,
                    "current_density_unit": "mA g−1",
                    "cycle": 1
                },
                {
                    "capacity_value": 244,
                    "capacity_unit": "mAh g−1",
                    "capacity_type": "reversible",
                    "current_density_value": 25,
                    "current_density_unit": "mA g−1",
                    "cycle": 5
                },
                {
                    "capacity_value": 285,
                    "capacity_unit": "mAh g−1",
                    "capacity_type": "discharge",
                    "current_density_value": 25,
                    "current_density_unit": "mA g−1",
                    "cycle": 0
                },
                {
                    "capacity_value": 190,
                    "capacity_unit": "mAh g−1",
                    "capacity_type": "discharge",
                    "current_density_value": 25,
                    "current_density_unit": "mA g−1",
                    "cycle": 50
                },
                {
                    "capacity_value": 90,
                    "capacity_unit": "mAh g−1",
                    "capacity_type": "reversible",
                    "current_density_value": 50,
                    "current_density_unit": "mA g−1",
                    "cycle": 100
                }
            ],
            "starting_material": [
                {
                    "material_name": "Chitosan (Ch)",
                    "material_formula": "",
                    "amount": {
                        "value": 2,
                        "unit": "wt% (solution in acetic acid)"
                    }
                },
                {
                    "material_name": "Cellulose Nanocrystals (CNC)",
                    "material_formula": "",
                    "amount": {
                        "value": 6,
                        "unit": "wt% (relative to Ch)"
                    }
                },
                {
                    "material_name": "Hard Carbon (HC)",
                    "material_formula": "",
                    "amount": {
                        "value": 4,
                        "unit": "mg cm⁻²"
                    }
                },
                {
                    "material_name": "Acetylene Black (AB)",
                    "material_formula": "",
                    "amount": {
                        "value": 5,
                        "unit": "wt%"
                    }
                },
                {
                    "material_name": "Glacial Acetic Acid",
                    "material_formula": "",
                    "amount": {
                        "value": 2,
                        "unit": "wt% (in solvent)"
                    }
                }
            ]
        }
    ]
}

File: articles_20250313_500_extracted/10.1016-j.est.2024.112886.json
{
    "material": [
        {
            "material_type": "anode",
            "material_name": "CP2 nanosheet",
            "material_formula": "CP2",
            "material_properties": [
                {
                    "capacity_value": 604.1,
                    "capacity_unit": "mAh/g",
                    "capacity_type": "specific",
                    "current_density_value": 0,
                    "current_density_unit": "",
                    "cycle": 0
                }
            ]
        }
    ]
}

File: articles_20250313_500_extracted/10.1016-j.est.2024.113563_processed_o3-mini_medium.json
{
    "material": [
        {
            "material_type": "anode",
            "material_name": "SAPHC1200",
            "material_formula": "",
            "material_properties": [
                {
                    "capacity_value": 196.6,
                    "capacity_unit": "mAh g-1",
                    "capacity_type": "reversible",
                    "current_density_value": 0.1,
                    "current_density_unit": "C",
                    "cycle": 1
                },
                {
                    "capacity_value": 197.6,
                    "capacity_unit": "mAh g-1",
                    "capacity_type": "reversible",
                    "current_density_value": 0.03,
                    "current_density_unit": "A g-1",
                    "cycle": 1
                },
                {
                    "capacity_value": 178.3,
                    "capacity_unit": "mAh g-1",
                    "capacity_type": "reversible",
                    "current_density_value": 0.15,
                    "current_density_unit": "A g-1",
                    "cycle": 1
                },
                {
                    "capacity_value": 165.8,
                    "capacity_unit": "mAh g-1",
                    "capacity_type": "reversible",
                    "current_density_value": 0.3,
                    "current_density_unit": "A g-1",
                    "cycle": 1
                },
                {
                    "capacity_value": 115.2,
                    "capacity_unit": "mAh g-1",
                    "capacity_type": "reversible",
                    "current_density_value": 1.5,
                    "current_density_unit": "A g-1",
                    "cycle": 1
                },
                {
                    "capacity_value": 67.2,
                    "capacity_unit": "mAh g-1",
                    "capacity_type": "reversible",
                    "current_density_value": 3.0,
                    "current_density_unit": "A g-1",
                    "cycle": 1
                }
            ],
            "starting_material": [
                {
                    "material_name": "discarded sulfuric acid paper",
                    "material_formula": "",
                    "amount": {
                        "value": 0,
                        "unit": ""
                    }
                },
                {
                    "material_name": "dilute sulfuric acid",
                    "material_formula": "H2SO4",
                    "amount": {
                        "value": 0,
                        "unit": ""
                    }
                }
            ]
        },
        {
            "material_type": "anode",
            "material_name": "SAPHC1300",
            "material_formula": "",
            "material_properties": [
                {
                    "capacity_value": 340.7,
                    "capacity_unit": "mAh g-1",
                    "capacity_type": "reversible",
                    "current_density_value": 0.1,
                    "current_density_unit": "C",
                    "cycle": 1
                }
            ],
            "starting_material": [
                {
                    "material_name": "discarded sulfuric acid paper",
                    "material_formula": "",
                    "amount": {
                        "value": 0,
                        "unit": ""
                    }
                },
                {
                    "material_name": "dilute sulfuric acid",
                    "material_formula": "H2SO4",
                    "amount": {
                        "value": 0,
                        "unit": ""
                    }
                }
            ]
        },
        {
            "material_type": "anode",
            "material_name": "SAPHC1400",
            "material_formula": "",
            "material_properties": [
                {
                    "capacity_value": 350.1,
                    "capacity_unit": "mAh g-1",
                    "capacity_type": "reversible",
                    "current_density_value": 0.1,
                    "current_density_unit": "C",
                    "cycle": 1
                },
                {
                    "capacity_value": 350.1,
                    "capacity_unit": "mAh g-1",
                    "capacity_type": "reversible",
                    "current_density_value": 0.03,
                    "current_density_unit": "A g-1",
                    "cycle": 1
                },
                {
                    "capacity_value": 346.2,
                    "capacity_unit": "mAh g-1",
                    "capacity_type": "reversible",
                    "current_density_value": 0.15,
                    "current_density_unit": "A g-1",
                    "cycle": 1
                },
                {
                    "capacity_value": 333.6,
                    "capacity_unit": "mAh g-1",
                    "capacity_type": "reversible",
                    "current_density_value": 0.3,
                    "current_density_unit": "A g-1",
                    "cycle": 1
                },
                {
                    "capacity_value": 279.6,
                    "capacity_unit": "mAh g-1",
                    "capacity_type": "reversible",
                    "current_density_value": 1.5,
                    "current_density_unit": "A g-1",
                    "cycle": 1
                },
                {
                    "capacity_value": 210.2,
                    "capacity_unit": "mAh g-1",
                    "capacity_type": "reversible",
                    "current_density_value": 3.0,
                    "current_density_unit": "A g-1",
                    "cycle": 1
                },
                {
                    "capacity_value": 264,
                    "capacity_unit": "mAh g-1",
                    "capacity_type": "reversible",
                    "current_density_value": 300,
                    "current_density_unit": "mA g-1",
                    "cycle": 100
                }
            ],
            "starting_material": [
                {
                    "material_name": "Discarded sulfuric acid paper",
                    "material_formula": "",
                    "amount": {
                        "value": 0,
                        "unit": ""
                    }
                }
            ]
        }
    ]
}
