Repository: Subways-Sun/sodium-ion-batteries

File: articles_20250313_500_extracted/10.1016-j.est.2024.114590.json
{
    "material": [
        {
            "material_type": "anode",
            "material_name": "SC-0-1300°C@5",
            "material_formula": "",
            "material_properties": [
                {
                    "capacity_value": 427,
                    "capacity_unit": "mAh g−1",
                    "capacity_type": "discharge",
                    "current_density_value": 20,
                    "current_density_unit": "mA g−1",
                    "cycle": 1
                },
                {
                    "capacity_value": 231,
                    "capacity_unit": "mAh g−1",
                    "capacity_type": "discharge",
                    "current_density_value": 20,
                    "current_density_unit": "mA g−1",
                    "cycle": 1
                },
                {
                    "capacity_value": 194,
                    "capacity_unit": "mAh g−1",
                    "capacity_type": "discharge",
                    "current_density_value": 100,
                    "current_density_unit": "mA g−1",
                    "cycle": 150
                }
            ],
            "starting_material": [
                {
                    "material_name": "Sucrose",
                    "material_formula": "C12H22O11",
                    "amount": {
                        "value": 0.2,
                        "unit": "mol/L"
                    }
                },
                {
                    "material_name": "Distilled Water",
                    "material_formula": "H2O",
                    "amount": {
                        "value": 0,
                        "unit": "null"
                    }
                },
                {
                    "material_name": "Argon",
                    "material_formula": "Ar",
                    "amount": {
                        "value": 0,
                        "unit": "null"
                    }
                }
            ]
        },
        {
            "material_type": "anode",
            "material_name": "SC-450–1300°C@5",
            "material_formula": "",
            "material_properties": [
                {
                    "capacity_value": 417,
                    "capacity_unit": "mAh g−1",
                    "capacity_type": "discharge",
                    "current_density_value": 20,
                    "current_density_unit": "mA g−1",
                    "cycle": 1
                },
                {
                    "capacity_value": 245,
                    "capacity_unit": "mAh g−1",
                    "capacity_type": "discharge",
                    "current_density_value": 20,
                    "current_density_unit": "mA g−1",
                    "cycle": 1
                },
                {
                    "capacity_value": 239,
                    "capacity_unit": "mAh g−1",
                    "capacity_type": "discharge",
                    "current_density_value": 100,
                    "current_density_unit": "mA g−1",
                    "cycle": 150
                }
            ],
            "starting_material": [
                {
                    "material_name": "Sucrose",
                    "material_formula": "C12H22O11",
                    "amount": {
                        "value": 0.2,
                        "unit": "mol/L"
                    }
                },
                {
                    "material_name": "Distilled water",
                    "material_formula": "",
                    "amount": {
                        "value": 0,
                        "unit": ""
                    }
                }
            ]
        },
        {
            "material_type": "anode",
            "material_name": "SC-450–1300°C@3",
            "material_formula": "",
            "material_properties": [
                {
                    "capacity_value": 441,
                    "capacity_unit": "mAh g−1",
                    "capacity_type": "discharge",
                    "current_density_value": 20,
                    "current_density_unit": "mA g−1",
                    "cycle": 1
                },
                {
                    "capacity_value": 277,
                    "capacity_unit": "mAh g−1",
                    "capacity_type": "discharge",
                    "current_density_value": 20,
                    "current_density_unit": "mA g−1",
                    "cycle": 1
                },
                {
                    "capacity_value": 271,
                    "capacity_unit": "mAh g−1",
                    "capacity_type": "discharge",
                    "current_density_value": 100,
                    "current_density_unit": "mA g−1",
                    "cycle": 150
                },
                {
                    "capacity_value": 352.71,
                    "capacity_unit": "mAh g−1",
                    "capacity_type": "specific",
                    "current_density_value": 20,
                    "current_density_unit": "mA g−1",
                    "cycle": 0
                },
                {
                    "capacity_value": 320.53,
                    "capacity_unit": "mAh g−1",
                    "capacity_type": "specific",
                    "current_density_value": 50,
                    "current_density_unit": "mA g−1",
                    "cycle": 0
                },
                {
                    "capacity_value": 247.76,
                    "capacity_unit": "mAh g−1",
                    "capacity_type": "specific",
                    "current_density_value": 100,
                    "current_density_unit": "mA g−1",
                    "cycle": 0
                },
                {
                    "capacity_value": 173.96,
                    "capacity_unit": "mAh g−1",
                    "capacity_type": "specific",
                    "current_density_value": 150,
                    "current_density_unit": "mA g−1",
                    "cycle": 0
                },
                {
                    "capacity_value": 127.77,
                    "capacity_unit": "mAh g−1",
                    "capacity_type": "specific",
                    "current_density_value": 200,
                    "current_density_unit": "mA g−1",
                    "cycle": 0
                },
                {
                    "capacity_value": 82.4,
                    "capacity_unit": "mAh g−1",
                    "capacity_type": "specific",
                    "current_density_value": 500,
                    "current_density_unit": "mA g−1",
                    "cycle": 0
                },
                {
                    "capacity_value": 60.67,
                    "capacity_unit": "mAh g−1",
                    "capacity_type": "specific",
                    "current_density_value": 1000,
                    "current_density_unit": "mA g−1",
                    "cycle": 0
                }
            ],
            "starting_material": []
        }
    ]
}

File: articles_20250313_500_extracted/10.1016-j.gee.2024.09.007.json
{
    "material": [
        {
            "material_type": "anode",
            "material_name": "N-doped porous carbon",
            "material_formula": "",
            "material_properties": [
                {
                    "capacity_value": 1071,
                    "capacity_unit": "mA h g-1",
                    "capacity_type": "reversible",
                    "current_density_value": 100,
                    "current_density_unit": "mA g-1",
                    "cycle": 100
                }
            ]
        },
        {
            "material_type": "anode",
            "material_name": "S-doped disordered carbon (DC-S)",
            "material_formula": "",
            "material_properties": [
                {
                    "capacity_value": 516,
                    "capacity_unit": "mA h g-1",
                    "capacity_type": "reversible",
                    "current_density_value": 0.02,
                    "current_density_unit": "A g-1",
                    "cycle": 1000
                }
            ]
        },
        {
            "material_type": "anode",
            "material_name": "Phosphate-doped carbon nanosheet (CN-P)",
            "material_formula": "",
            "material_properties": [
                {
                    "capacity_value": 328,
                    "capacity_unit": "mA h g-1",
                    "capacity_type": "reversible",
                    "current_density_value": 0.1,
                    "current_density_unit": "A g-1",
                    "cycle": 0
                },
                {
                    "capacity_value": 108,
                    "capacity_unit": "mA h g-1",
                    "capacity_type": "reversible",
                    "current_density_value": 20,
                    "current_density_unit": "A g-1",
                    "cycle": 0
                }
            ]
        },
        {
            "material_type": "anode",
            "material_name": "Boron-doped reduced graphene oxide (BF‐rGO)",
            "material_formula": "",
            "material_properties": [
                {
                    "capacity_value": 280,
                    "capacity_unit": "mA h g-1",
                    "capacity_type": "reversible",
                    "current_density_value": 0,
                    "current_density_unit": "",
                    "cycle": 0
                }
            ]
        },
        {
            "material_type": "anode",
            "material_name": "Soft–hard carbon composite (FP:MP composite)",
            "material_formula": "",
            "material_properties": [
                {
                    "capacity_value": 282,
                    "capacity_unit": "mA h g-1",
                    "capacity_type": "reversible",
                    "current_density_value": 0,
                    "current_density_unit": "",
                    "cycle": 0
                }
            ]
        },
        {
            "material_type": "anode",
            "material_name": "Graphene@Hierarchically Porous Carbon (G@HPC)",
            "material_formula": "",
            "material_properties": [
                {
                    "capacity_value": 400,
                    "capacity_unit": "mA h g-1",
                    "capacity_type": "reversible",
                    "current_density_value": 1,
                    "current_density_unit": "A g-1",
                    "cycle": 0
                }
            ]
        },
        {
            "material_type": "anode",
            "material_name": "Antimony–rGO nanosheet composite (Sb–rGO)",
            "material_formula": "",
            "material_properties": [
                {
                    "capacity_value": 598,
                    "capacity_unit": "mA h g-1",
                    "capacity_type": "reversible",
                    "current_density_value": 131,
                    "current_density_unit": "mA g-1",
                    "cycle": 50
                }
            ]
        },
        {
            "material_type": "anode",
            "material_name": "Carbon‐coated Sn nanoparticle composite (Sn4P3@C)",
            "material_formula": "",
            "material_properties": [
                {
                    "capacity_value": 790,
                    "capacity_unit": "mA h g-1",
                    "capacity_type": "reversible",
                    "current_density_value": 0,
                    "current_density_unit": "",
                    "cycle": 0
                }
            ]
        },
        {
            "material_type": "anode",
            "material_name": "SnO2@graphene composite",
            "material_formula": "",
            "material_properties": [
                {
                    "capacity_value": 1942,
                    "capacity_unit": "mA h g-1",
                    "capacity_type": "discharge",
                    "current_density_value": 0,
                    "current_density_unit": "",
                    "cycle": 0
                },
                {
                    "capacity_value": 638,
                    "capacity_unit": "mA h g-1",
                    "capacity_type": "reversible",
                    "current_density_value": 0,
                    "current_density_unit": "",
                    "cycle": 100
                }
            ]
        },
        {
            "material_type": "anode",
            "material_name": "TiO2–carbon nanofiber composite (F–TiO2@CNF)",
            "material_formula": "",
            "material_properties": [
                {
                    "capacity_value": 311,
                    "capacity_unit": "mA h g-1",
                    "capacity_type": "charge",
                    "current_density_value": 0.1,
                    "current_density_unit": "C",
                    "cycle": 1000
                }
            ]
        },
        {
            "material_type": "anode",
            "material_name": "Graphene–Ti3C2TX composite (H–MXG)",
            "material_formula": "",
            "material_properties": [
                {
                    "capacity_value": 270,
                    "capacity_unit": "mA h g-1",
                    "capacity_type": "reversible",
                    "current_density_value": 0.05,
                    "current_density_unit": "A g-1",
                    "cycle": 0
                },
                {
                    "capacity_value": 167,
                    "capacity_unit": "mA h g-1",
                    "capacity_type": "reversible",
                    "current_density_value": 0.5,
                    "current_density_unit": "A g-1",
                    "cycle": 2000
                }
            ]
        },
        {
            "material_type": "anode",
            "material_name": "MoS2/MXenes/CKF composite",
            "material_formula": "",
            "material_properties": [
                {
                    "capacity_value": 583.5,
                    "capacity_unit": "mA h g-1",
                    "capacity_type": "reversible",
                    "current_density_value": 0,
                    "current_density_unit": "",
                    "cycle": 0
                },
                {
                    "capacity_value": 298,
                    "capacity_unit": "mA h g-1",
                    "capacity_type": "reversible",
                    "current_density_value": 0,
                    "current_density_unit": "",
                    "cycle": 300
                }
            ]
        },
        {
            "material_type": "anode",
            "material_name": "Bi–modified carbon nanofiber film (Bi/CNF)",
            "material_formula": "",
            "material_properties": [
                {
                    "capacity_value": 346,
                    "capacity_unit": "mA h g-1",
                    "capacity_type": "reversible",
                    "current_density_value": 50,
                    "current_density_unit": "mA g-1",
                    "cycle": 0
                }
            ]
        },
        {
            "material_type": "anode",
            "material_name": "Sb@N, S co-doped carbon nanofibers (Sb@N, S–CNFs)",
            "material_formula": "",
            "material_properties": [
                {
                    "capacity_value": 318.3,
                    "capacity_unit": "mA h g-1",
                    "capacity_type": "reversible",
                    "current_density_value": 0.2,
                    "current_density_unit": "mA g-1",
                    "cycle": 200
                }
            ]
        },
        {
            "material_type": "anode",
            "material_name": "Fe1-xS@PCNWs/rGO composite",
            "material_formula": "",
            "material_properties": [
                {
                    "capacity_value": 573,
                    "capacity_unit": "mA h g-1",
                    "capacity_type": "reversible",
                    "current_density_value": 0,
                    "current_density_unit": "",
                    "cycle": 100
                }
            ]
        },
        {
            "material_type": "anode",
            "material_name": "SnTe/CNF composite membrane (SnTe/CNFM)",
            "material_formula": "",
            "material_properties": [
                {
                    "capacity_value": 289.8,
                    "capacity_unit": "mA h g-1",
                    "capacity_type": "discharge",
                    "current_density_value": 0.1,
                    "current_density_unit": "A g-1",
                    "cycle": 0
                }
            ]
        },
        {
            "material_type": "anode",
            "material_name": "MXene/hard carbon composite (HC–MX)",
            "material_formula": "",
            "material_properties": [
                {
                    "capacity_value": 368,
                    "capacity_unit": "mA h g-1",
                    "capacity_type": "reversible",
                    "current_density_value": 0,
                    "current_density_unit": "",
                    "cycle": 1500
                }
            ]
        },
        {
            "material_type": "anode",
            "material_name": "HCS/MX composite",
            "material_formula": "",
            "material_properties": [
                {
                    "capacity_value": 346,
                    "capacity_unit": "mA h g-1",
                    "capacity_type": "reversible",
                    "current_density_value": 30,
                    "current_density_unit": "mA g-1",
                    "cycle": 1000
                }
            ]
        }
    ]
}

File: articles_20250313_500_extracted/10.1016-j.isci.2023.106642_processed_o3-mini_medium.json
{
    "material": [
        {
            "material_type": "anode",
            "material_name": "Porous TiO2",
            "material_formula": "TiO2",
            "material_properties": [
                {
                    "capacity_value": 265,
                    "capacity_unit": "mAh cm^-3",
                    "capacity_type": "discharge",
                    "current_density_value": 0,
                    "current_density_unit": "",
                    "cycle": 1
                },
                {
                    "capacity_value": 156,
                    "capacity_unit": "mAh cm^-3",
                    "capacity_type": "charge",
                    "current_density_value": 0,
                    "current_density_unit": "",
                    "cycle": 1
                },
                {
                    "capacity_value": 208,
                    "capacity_unit": "mAh g^-1",
                    "capacity_type": "specific",
                    "current_density_value": 0,
                    "current_density_unit": "",
                    "cycle": 0
                },
                {
                    "capacity_value": 153.6,
                    "capacity_unit": "mAh cm^-3",
                    "capacity_type": "reversible",
                    "current_density_value": 0.1,
                    "current_density_unit": "A g^-1",
                    "cycle": 0
                },
                {
                    "capacity_value": 145.0,
                    "capacity_unit": "mAh cm^-3",
                    "capacity_type": "reversible",
                    "current_density_value": 0.2,
                    "current_density_unit": "A g^-1",
                    "cycle": 0
                },
                {
                    "capacity_value": 124.8,
                    "capacity_unit": "mAh cm^-3",
                    "capacity_type": "reversible",
                    "current_density_value": 0.5,
                    "current_density_unit": "A g^-1",
                    "cycle": 0
                },
                {
                    "capacity_value": 107,
                    "capacity_unit": "mAh cm^-3",
                    "capacity_type": "reversible",
                    "current_density_value": 1.0,
                    "current_density_unit": "A g^-1",
                    "cycle": 0
                },
                {
                    "capacity_value": 134.6,
                    "capacity_unit": "mAh cm^-3",
                    "capacity_type": "reversible",
                    "current_density_value": 0.1,
                    "current_density_unit": "A g^-1",
                    "cycle": 0
                },
                {
                    "capacity_value": 126,
                    "capacity_unit": "mAh cm^-3",
                    "capacity_type": "reversible",
                    "current_density_value": 200,
                    "current_density_unit": "mA g^-1",
                    "cycle": 200
                }
            ],
            "starting_material": []
        },
        {
            "material_type": "anode",
            "material_name": "TSC (TiO2@SnO2@C)",
            "material_formula": "TiO2@SnO2@C",
            "material_properties": [
                {
                    "capacity_value": 667,
                    "capacity_unit": "mAh cm^-3",
                    "capacity_type": "discharge",
                    "current_density_value": 0,
                    "current_density_unit": "",
                    "cycle": 1
                },
                {
                    "capacity_value": 357,
                    "capacity_unit": "mAh cm^-3",
                    "capacity_type": "charge",
                    "current_density_value": 0,
                    "current_density_unit": "",
                    "cycle": 1
                },
                {
                    "capacity_value": 279,
                    "capacity_unit": "mAh g^-1",
                    "capacity_type": "specific",
                    "current_density_value": 0,
                    "current_density_unit": "",
                    "cycle": 0
                },
                {
                    "capacity_value": 393,
                    "capacity_unit": "mAh cm^-3",
                    "capacity_type": "reversible",
                    "current_density_value": 0,
                    "current_density_unit": "",
                    "cycle": 0
                },
                {
                    "capacity_value": 357,
                    "capacity_unit": "mAh cm^-3",
                    "capacity_type": "reversible",
                    "current_density_value": 0.1,
                    "current_density_unit": "A g^-1",
                    "cycle": 0
                },
                {
                    "capacity_value": 326,
                    "capacity_unit": "mAh cm^-3",
                    "capacity_type": "reversible",
                    "current_density_value": 0.2,
                    "current_density_unit": "A g^-1",
                    "cycle": 0
                },
                {
                    "capacity_value": 274,
                    "capacity_unit": "mAh cm^-3",
                    "capacity_type": "reversible",
                    "current_density_value": 0.5,
                    "current_density_unit": "A g^-1",
                    "cycle": 0
                },
                {
                    "capacity_value": 204,
                    "capacity_unit": "mAh cm^-3",
                    "capacity_type": "reversible",
                    "current_density_value": 1.0,
                    "current_density_unit": "A g^-1",
                    "cycle": 0
                },
                {
                    "capacity_value": 343,
                    "capacity_unit": "mAh cm^-3",
                    "capacity_type": "reversible",
                    "current_density_value": 0.1,
                    "current_density_unit": "A g^-1",
                    "cycle": 0
                },
                {
                    "capacity_value": 261,
                    "capacity_unit": "mAh cm^-3",
                    "capacity_type": "reversible",
                    "current_density_value": 200,
                    "current_density_unit": "mA g^-1",
                    "cycle": 200
                }
            ],
            "starting_material": []
        },
        {
            "material_type": "anode",
            "material_name": "TS (TiO2@SnO2)",
            "material_formula": "TiO2@SnO2",
            "material_properties": [
                {
                    "capacity_value": 135,
                    "capacity_unit": "mAh cm^-3",
                    "capacity_type": "reversible",
                    "current_density_value": 200,
                    "current_density_unit": "mA g^-1",
                    "cycle": 200
                }
            ],
            "starting_material": []
        }
    ]
}

File: articles_20250313_500_extracted/10.1016-j.jallcom.2023.170328_processed_o3-mini_medium.json
{
    "material": [
        {
            "material_type": "anode",
            "material_name": "Co0.11Ni0.89S@NC",
            "material_formula": "Co0.11Ni0.89S@NC",
            "material_properties": [
                {
                    "capacity_value": 781,
                    "capacity_unit": "mAh g−1",
                    "capacity_type": "discharge",
                    "current_density_value": 200,
                    "current_density_unit": "mA g−1",
                    "cycle": 1
                },
                {
                    "capacity_value": 649,
                    "capacity_unit": "mAh g−1",
                    "capacity_type": "discharge",
                    "current_density_value": 200,
                    "current_density_unit": "mA g−1",
                    "cycle": 2
                },
                {
                    "capacity_value": 622,
                    "capacity_unit": "mAh g−1",
                    "capacity_type": "discharge",
                    "current_density_value": 200,
                    "current_density_unit": "mA g−1",
                    "cycle": 100
                },
                {
                    "capacity_value": 651,
                    "capacity_unit": "mAh g−1",
                    "capacity_type": "discharge",
                    "current_density_value": 100,
                    "current_density_unit": "mA g−1",
                    "cycle": 0
                },
                {
                    "capacity_value": 591,
                    "capacity_unit": "mAh g−1",
                    "capacity_type": "discharge",
                    "current_density_value": 200,
                    "current_density_unit": "mA g−1",
                    "cycle": 0
                },
                {
                    "capacity_value": 463,
                    "capacity_unit": "mAh g−1",
                    "capacity_type": "discharge",
                    "current_density_value": 500,
                    "current_density_unit": "mA g−1",
                    "cycle": 0
                },
                {
                    "capacity_value": 415,
                    "capacity_unit": "mAh g−1",
                    "capacity_type": "discharge",
                    "current_density_value": 1000,
                    "current_density_unit": "mA g−1",
                    "cycle": 0
                },
                {
                    "capacity_value": 330,
                    "capacity_unit": "mAh g−1",
                    "capacity_type": "discharge",
                    "current_density_value": 5000,
                    "current_density_unit": "mA g−1",
                    "cycle": 0
                },
                {
                    "capacity_value": 330,
                    "capacity_unit": "mAh g−1",
                    "capacity_type": "discharge",
                    "current_density_value": 5000,
                    "current_density_unit": "mA g−1",
                    "cycle": 1500
                }
            ],
            "starting_material": [
                {
                    "material_name": "Acid leaching filtrate",
                    "material_formula": "",
                    "amount": {
                        "value": 30,
                        "unit": "mL"
                    }
                },
                {
                    "material_name": "N,N-Dimethylformamide (DMF)",
                    "material_formula": "C3H7NO",
                    "amount": {
                        "value": 30,
                        "unit": "mL"
                    }
                },
                {
                    "material_name": "Polyvinylpyrrolidone (PVP, MW 40000)",
                    "material_formula": "",
                    "amount": {
                        "value": 1.5,
                        "unit": "g"
                    }
                },
                {
                    "material_name": "1,3,5-Benzenetricarboxylic acid",
                    "material_formula": "C9H6O6",
                    "amount": {
                        "value": 0.3,
                        "unit": "g"
                    }
                },
                {
                    "material_name": "Thiourea",
                    "material_formula": "CH4N2S",
                    "amount": {
                        "value": 3,
                        "unit": "mass ratio (relative to CoNi-MOF)"
                    }
                }
            ]
        },
        {
            "material_type": "anode",
            "material_name": "NiS@NC",
            "material_formula": "NiS@NC",
            "material_properties": [
                {
                    "capacity_value": 556,
                    "capacity_unit": "mAh g−1",
                    "capacity_type": "discharge",
                    "current_density_value": 200,
                    "current_density_unit": "mA g−1",
                    "cycle": 1
                }
            ],
            "starting_material": [
                {
                    "material_name": "Lithium nickelate",
                    "material_formula": "",
                    "amount": {
                        "value": 0,
                        "unit": ""
                    }
                },
                {
                    "material_name": "N,N-Dimethylformamide",
                    "material_formula": "C3H7NO",
                    "amount": {
                        "value": 30,
                        "unit": "mL"
                    }
                },
                {
                    "material_name": "Polyvinylpyrrolidone (PVP, MW 40000)",
                    "material_formula": "",
                    "amount": {
                        "value": 1.5,
                        "unit": "g"
                    }
                },
                {
                    "material_name": "1,3,5-Benzenetricarboxylic acid",
                    "material_formula": "C9H6O6",
                    "amount": {
                        "value": 0.3,
                        "unit": "g"
                    }
                },
                {
                    "material_name": "Thiourea",
                    "material_formula": "CH4N2S",
                    "amount": {
                        "value": 0,
                        "unit": ""
                    }
                }
            ]
        },
        {
            "material_type": "anode",
            "material_name": "CoS@NC",
            "material_formula": "CoS@NC",
            "material_properties": [
                {
                    "capacity_value": 592,
                    "capacity_unit": "mAh g−1",
                    "capacity_type": "discharge",
                    "current_density_value": 200,
                    "current_density_unit": "mA g−1",
                    "cycle": 1
                }
            ],
            "starting_material": [
                {
                    "material_name": "Co-MOF",
                    "material_formula": "",
                    "amount": {
                        "value": 0,
                        "unit": ""
                    }
                },
                {
                    "material_name": "Thiourea",
                    "material_formula": "CH4N2S",
                    "amount": {
                        "value": 0,
                        "unit": ""
                    }
                }
            ]
        },
        {
            "material_type": "cathode",
            "material_name": "Na3V2(PO4)3",
            "material_formula": "Na3V2(PO4)3",
            "material_properties": [
                {
                    "capacity_value": 240,
                    "capacity_unit": "mAh g−1",
                    "capacity_type": "discharge",
                    "current_density_value": 200,
                    "current_density_unit": "mA g−1",
                    "cycle": 100
                },
                {
                    "capacity_value": 345,
                    "capacity_unit": "mAh g−1",
                    "capacity_type": "discharge",
                    "current_density_value": 100,
                    "current_density_unit": "mA g−1",
                    "cycle": 0
                },
                {
                    "capacity_value": 270,
                    "capacity_unit": "mAh g−1",
                    "capacity_type": "discharge",
                    "current_density_value": 200,
                    "current_density_unit": "mA g−1",
                    "cycle": 0
                },
                {
                    "capacity_value": 200,
                    "capacity_unit": "mAh g−1",
                    "capacity_type": "discharge",
                    "current_density_value": 1000,
                    "current_density_unit": "mA g−1",
                    "cycle": 0
                },
                {
                    "capacity_value": 100,
                    "capacity_unit": "mAh g−1",
                    "capacity_type": "discharge",
                    "current_density_value": 2000,
                    "current_density_unit": "mA g−1",
                    "cycle": 0
                }
            ],
            "starting_material": []
        }
    ]
}

File: articles_20250313_500_extracted/10.1016-j.jallcom.2023.171196_processed_o3-mini_medium.json
{
    "material": [
        {
            "material_type": "anode",
            "material_name": "NiS-18 composite",
            "material_formula": "NiS",
            "material_properties": [
                {
                    "capacity_value": 740,
                    "capacity_unit": "mAh g^-1",
                    "capacity_type": "discharge",
                    "current_density_value": 0.1,
                    "current_density_unit": "A g^-1",
                    "cycle": 1
                },
                {
                    "capacity_value": 349,
                    "capacity_unit": "mAh g^-1",
                    "capacity_type": "reversible",
                    "current_density_value": 5,
                    "current_density_unit": "A g^-1",
                    "cycle": 16000
                },
                {
                    "capacity_value": 495.7,
                    "capacity_unit": "mAh g^-1",
                    "capacity_type": "reversible",
                    "current_density_value": 0.2,
                    "current_density_unit": "A g^-1",
                    "cycle": 0
                },
                {
                    "capacity_value": 466.2,
                    "capacity_unit": "mAh g^-1",
                    "capacity_type": "reversible",
                    "current_density_value": 0.5,
                    "current_density_unit": "A g^-1",
                    "cycle": 0
                },
                {
                    "capacity_value": 452.6,
                    "capacity_unit": "mAh g^-1",
                    "capacity_type": "reversible",
                    "current_density_value": 1,
                    "current_density_unit": "A g^-1",
                    "cycle": 0
                },
                {
                    "capacity_value": 436.3,
                    "capacity_unit": "mAh g^-1",
                    "capacity_type": "reversible",
                    "current_density_value": 3,
                    "current_density_unit": "A g^-1",
                    "cycle": 0
                },
                {
                    "capacity_value": 425.2,
                    "capacity_unit": "mAh g^-1",
                    "capacity_type": "reversible",
                    "current_density_value": 5,
                    "current_density_unit": "A g^-1",
                    "cycle": 0
                },
                {
                    "capacity_value": 404.2,
                    "capacity_unit": "mAh g^-1",
                    "capacity_type": "reversible",
                    "current_density_value": 10,
                    "current_density_unit": "A g^-1",
                    "cycle": 0
                },
                {
                    "capacity_value": 383.2,
                    "capacity_unit": "mAh g^-1",
                    "capacity_type": "reversible",
                    "current_density_value": 15,
                    "current_density_unit": "A g^-1",
                    "cycle": 0
                },
                {
                    "capacity_value": 481.5,
                    "capacity_unit": "mAh g^-1",
                    "capacity_type": "reversible",
                    "current_density_value": 0.2,
                    "current_density_unit": "A g^-1",
                    "cycle": 0
                },
                {
                    "capacity_value": 474,
                    "capacity_unit": "mAh g^-1",
                    "capacity_type": "reversible",
                    "current_density_value": 0.2,
                    "current_density_unit": "A g^-1",
                    "cycle": 100
                }
            ],
            "starting_material": [
                {
                    "material_name": "Nickel",
                    "material_formula": "Ni",
                    "amount": {
                        "value": 1,
                        "unit": "wt ratio"
                    }
                },
                {
                    "material_name": "Sulfur",
                    "material_formula": "S",
                    "amount": {
                        "value": 0.7,
                        "unit": "wt ratio"
                    }
                }
            ]
        }
    ]
}
