Repository: Subways-Sun/sodium-ion-batteries

File: articles_20250313_500_extracted/10.1016-j.jallcom.2023.172977_processed_o3-mini_medium.json
{
    "material": [
        {
            "material_type": "cathode",
            "material_name": "NaNi1/3Fe1/3Mn1/3O2 (NFM)",
            "material_formula": "NaNi1/3Fe1/3Mn1/3O2",
            "material_properties": [
                {
                    "capacity_value": 125.35,
                    "capacity_unit": "mAh g^-1",
                    "capacity_type": "discharge",
                    "current_density_value": 13,
                    "current_density_unit": "mA g^-1",
                    "cycle": 1
                },
                {
                    "capacity_value": 117.86,
                    "capacity_unit": "mAh g^-1",
                    "capacity_type": "discharge",
                    "current_density_value": 26,
                    "current_density_unit": "mA g^-1",
                    "cycle": 1
                },
                {
                    "capacity_value": 107.51,
                    "capacity_unit": "mAh g^-1",
                    "capacity_type": "discharge",
                    "current_density_value": 65,
                    "current_density_unit": "mA g^-1",
                    "cycle": 1
                },
                {
                    "capacity_value": 98.59,
                    "capacity_unit": "mAh g^-1",
                    "capacity_type": "discharge",
                    "current_density_value": 130,
                    "current_density_unit": "mA g^-1",
                    "cycle": 1
                },
                {
                    "capacity_value": 87.42,
                    "capacity_unit": "mAh g^-1",
                    "capacity_type": "discharge",
                    "current_density_value": 260,
                    "current_density_unit": "mA g^-1",
                    "cycle": 1
                },
                {
                    "capacity_value": 66.39,
                    "capacity_unit": "mAh g^-1",
                    "capacity_type": "discharge",
                    "current_density_value": 650,
                    "current_density_unit": "mA g^-1",
                    "cycle": 1
                },
                {
                    "capacity_value": 106.24,
                    "capacity_unit": "mAh g^-1",
                    "capacity_type": "discharge",
                    "current_density_value": 130,
                    "current_density_unit": "mA g^-1",
                    "cycle": 200
                }
            ],
            "starting_material": [
                {
                    "material_name": "Nickel(II) sulfate hexahydrate",
                    "material_formula": "NiSO4·6H2O",
                    "amount": {
                        "value": 4.38,
                        "unit": "g"
                    }
                },
                {
                    "material_name": "Iron(II) sulfate heptahydrate",
                    "material_formula": "FeSO4·7H2O",
                    "amount": {
                        "value": 4.63,
                        "unit": "g"
                    }
                },
                {
                    "material_name": "Manganese(II) sulfate monohydrate",
                    "material_formula": "MnSO4·H2O",
                    "amount": {
                        "value": 2.82,
                        "unit": "g"
                    }
                },
                {
                    "material_name": "Sodium hydroxide",
                    "material_formula": "NaOH",
                    "amount": {
                        "value": 6,
                        "unit": "g"
                    }
                },
                {
                    "material_name": "Sodium carbonate",
                    "material_formula": "Na2CO3",
                    "amount": {
                        "value": 1.06,
                        "unit": "g"
                    }
                }
            ]
        },
        {
            "material_type": "cathode",
            "material_name": "Ca0.05Na0.9Ni1/3Fe1/3Mn1/3O2 (Ca-NFM)",
            "material_formula": "Ca0.05Na0.9Ni1/3Fe1/3Mn1/3O2",
            "material_properties": [
                {
                    "capacity_value": 117.04,
                    "capacity_unit": "mAh g^-1",
                    "capacity_type": "discharge",
                    "current_density_value": 13,
                    "current_density_unit": "mA g^-1",
                    "cycle": 1
                },
                {
                    "capacity_value": 113.86,
                    "capacity_unit": "mAh g^-1",
                    "capacity_type": "discharge",
                    "current_density_value": 26,
                    "current_density_unit": "mA g^-1",
                    "cycle": 1
                },
                {
                    "capacity_value": 108.89,
                    "capacity_unit": "mAh g^-1",
                    "capacity_type": "discharge",
                    "current_density_value": 65,
                    "current_density_unit": "mA g^-1",
                    "cycle": 1
                },
                {
                    "capacity_value": 102.21,
                    "capacity_unit": "mAh g^-1",
                    "capacity_type": "discharge",
                    "current_density_value": 130,
                    "current_density_unit": "mA g^-1",
                    "cycle": 1
                },
                {
                    "capacity_value": 92.44,
                    "capacity_unit": "mAh g^-1",
                    "capacity_type": "discharge",
                    "current_density_value": 260,
                    "current_density_unit": "mA g^-1",
                    "cycle": 1
                },
                {
                    "capacity_value": 74.27,
                    "capacity_unit": "mAh g^-1",
                    "capacity_type": "discharge",
                    "current_density_value": 650,
                    "current_density_unit": "mA g^-1",
                    "cycle": 1
                },
                {
                    "capacity_value": 104.4,
                    "capacity_unit": "mAh g^-1",
                    "capacity_type": "discharge",
                    "current_density_value": 130,
                    "current_density_unit": "mA g^-1",
                    "cycle": 200
                },
                {
                    "capacity_value": 87.39,
                    "capacity_unit": "mAh g^-1",
                    "capacity_type": "discharge",
                    "current_density_value": 130,
                    "current_density_unit": "mA g^-1",
                    "cycle": 200
                }
            ],
            "starting_material": [
                {
                    "material_name": "Nickel(II) sulfate hexahydrate",
                    "material_formula": "NiSO4·6H2O",
                    "amount": {
                        "value": 4.38,
                        "unit": "g"
                    }
                },
                {
                    "material_name": "Iron(II) sulfate heptahydrate",
                    "material_formula": "FeSO4·7H2O",
                    "amount": {
                        "value": 4.63,
                        "unit": "g"
                    }
                },
                {
                    "material_name": "Manganese(II) sulfate monohydrate",
                    "material_formula": "MnSO4·H2O",
                    "amount": {
                        "value": 2.82,
                        "unit": "g"
                    }
                },
                {
                    "material_name": "Sodium hydroxide",
                    "material_formula": "NaOH",
                    "amount": {
                        "value": 6,
                        "unit": "g"
                    }
                },
                {
                    "material_name": "Sodium carbonate",
                    "material_formula": "Na2CO3",
                    "amount": {
                        "value": 1.06,
                        "unit": "g"
                    }
                },
                {
                    "material_name": "Calcium carbonate",
                    "material_formula": "CaCO3",
                    "amount": {
                        "value": 0.11,
                        "unit": "g"
                    }
                }
            ]
        }
    ]
}

File: articles_20250313_500_extracted/10.1016-j.jallcom.2024.174127.json
{
    "material": [
        {
            "material_type": "cathode",
            "material_name": "NVP/CG-5.0 composite",
            "material_formula": "Na3V2(PO4)3",
            "material_properties": [
                {
                    "capacity_value": 113.8,
                    "capacity_unit": "mAh g−1",
                    "capacity_type": "charge",
                    "current_density_value": 0.5,
                    "current_density_unit": "C",
                    "cycle": 1
                },
                {
                    "capacity_value": 108.3,
                    "capacity_unit": "mAh g−1",
                    "capacity_type": "discharge",
                    "current_density_value": 0.5,
                    "current_density_unit": "C",
                    "cycle": 1
                },
                {
                    "capacity_value": 95.5,
                    "capacity_unit": "mAh g−1",
                    "capacity_type": "reversible",
                    "current_density_value": 0.5,
                    "current_density_unit": "C",
                    "cycle": 400
                },
                {
                    "capacity_value": 83.9,
                    "capacity_unit": "mAh g−1",
                    "capacity_type": "reversible",
                    "current_density_value": 2,
                    "current_density_unit": "C",
                    "cycle": 2000
                },
                {
                    "capacity_value": 109.0,
                    "capacity_unit": "mAh g−1",
                    "capacity_type": "reversible",
                    "current_density_value": 0.1,
                    "current_density_unit": "C",
                    "cycle": 0
                },
                {
                    "capacity_value": 105.1,
                    "capacity_unit": "mAh g−1",
                    "capacity_type": "reversible",
                    "current_density_value": 0.5,
                    "current_density_unit": "C",
                    "cycle": 0
                },
                {
                    "capacity_value": 102.4,
                    "capacity_unit": "mAh g−1",
                    "capacity_type": "reversible",
                    "current_density_value": 1.0,
                    "current_density_unit": "C",
                    "cycle": 0
                },
                {
                    "capacity_value": 99.8,
                    "capacity_unit": "mAh g−1",
                    "capacity_type": "reversible",
                    "current_density_value": 2.0,
                    "current_density_unit": "C",
                    "cycle": 0
                },
                {
                    "capacity_value": 96.8,
                    "capacity_unit": "mAh g−1",
                    "capacity_type": "reversible",
                    "current_density_value": 5.0,
                    "current_density_unit": "C",
                    "cycle": 0
                },
                {
                    "capacity_value": 93.6,
                    "capacity_unit": "mAh g−1",
                    "capacity_type": "reversible",
                    "current_density_value": 10.0,
                    "current_density_unit": "C",
                    "cycle": 0
                },
                {
                    "capacity_value": 91.3,
                    "capacity_unit": "mAh g−1",
                    "capacity_type": "reversible",
                    "current_density_value": 15.0,
                    "current_density_unit": "C",
                    "cycle": 0
                },
                {
                    "capacity_value": 88.2,
                    "capacity_unit": "mAh g−1",
                    "capacity_type": "reversible",
                    "current_density_value": 20.0,
                    "current_density_unit": "C",
                    "cycle": 0
                }
            ],
            "starting_material": [
                {
                    "material_name": "Ammonium metavanadate",
                    "material_formula": "NH4VO3",
                    "amount": {
                        "value": 4,
                        "unit": "mmol"
                    }
                },
                {
                    "material_name": "Sodium dihydrogen phosphate dihydrate",
                    "material_formula": "NaH2PO4·2H2O",
                    "amount": {
                        "value": 6,
                        "unit": "mmol"
                    }
                },
                {
                    "material_name": "Glycine",
                    "material_formula": "NH2CH2COOH",
                    "amount": {
                        "value": 11.0,
                        "unit": "mmol"
                    }
                },
                {
                    "material_name": "Citric acid",
                    "material_formula": "C6H8O7",
                    "amount": {
                        "value": 2.2,
                        "unit": "mmol"
                    }
                }
            ]
        },
        {
            "material_type": "cathode",
            "material_name": "NVP/C composite",
            "material_formula": "Na3V2(PO4)3",
            "material_properties": [
                {
                    "capacity_value": 60.2,
                    "capacity_unit": "mAh g−1",
                    "capacity_type": "charge",
                    "current_density_value": 0.5,
                    "current_density_unit": "C",
                    "cycle": 1
                },
                {
                    "capacity_value": 47.0,
                    "capacity_unit": "mAh g−1",
                    "capacity_type": "discharge",
                    "current_density_value": 0.5,
                    "current_density_unit": "C",
                    "cycle": 1
                },
                {
                    "capacity_value": 10.8,
                    "capacity_unit": "mAh g−1",
                    "capacity_type": "reversible",
                    "current_density_value": 0.5,
                    "current_density_unit": "C",
                    "cycle": 400
                }
            ],
            "starting_material": [
                {
                    "material_name": "Ammonium metavanadate",
                    "material_formula": "NH4VO3",
                    "amount": {
                        "value": 4,
                        "unit": "mmol"
                    }
                },
                {
                    "material_name": "Sodium dihydrogen phosphate dihydrate",
                    "material_formula": "NaH2PO4·2H2O",
                    "amount": {
                        "value": 6,
                        "unit": "mmol"
                    }
                },
                {
                    "material_name": "Citric acid",
                    "material_formula": "C6H8O7",
                    "amount": {
                        "value": 2.2,
                        "unit": "mmol"
                    }
                },
                {
                    "material_name": "Deionized water",
                    "material_formula": "",
                    "amount": {
                        "value": 60,
                        "unit": "mL"
                    }
                }
            ]
        },
        {
            "material_type": "cathode",
            "material_name": "NVP/G composite",
            "material_formula": "Na3V2(PO4)3",
            "material_properties": [
                {
                    "capacity_value": 109.4,
                    "capacity_unit": "mAh g−1",
                    "capacity_type": "charge",
                    "current_density_value": 0.5,
                    "current_density_unit": "C",
                    "cycle": 1
                },
                {
                    "capacity_value": 98.1,
                    "capacity_unit": "mAh g−1",
                    "capacity_type": "discharge",
                    "current_density_value": 0.5,
                    "current_density_unit": "C",
                    "cycle": 1
                },
                {
                    "capacity_value": 52.9,
                    "capacity_unit": "mAh g−1",
                    "capacity_type": "reversible",
                    "current_density_value": 0.5,
                    "current_density_unit": "C",
                    "cycle": 400
                }
            ],
            "starting_material": [
                {
                    "material_name": "Ammonium metavanadate",
                    "material_formula": "NH4VO3",
                    "amount": {
                        "value": 4,
                        "unit": "mmol"
                    }
                },
                {
                    "material_name": "Sodium dihydrogen phosphate dihydrate",
                    "material_formula": "NaH2PO4·2H2O",
                    "amount": {
                        "value": 6,
                        "unit": "mmol"
                    }
                },
                {
                    "material_name": "Glycine",
                    "material_formula": "NH2CH2COOH",
                    "amount": {
                        "value": 11.0,
                        "unit": "mmol"
                    }
                },
                {
                    "material_name": "Deionized Water",
                    "material_formula": "H2O",
                    "amount": {
                        "value": 60,
                        "unit": "ml"
                    }
                }
            ]
        }
    ]
}

File: articles_20250313_500_extracted/10.1016-j.jallcom.2024.177048.json
{
    "material": [
        {
            "material_type": "anode",
            "material_name": "Cu59.7Sb29.8Sn5.3Zn0.3P4.9",
            "material_formula": "Cu59.7Sb29.8Sn5.3Zn0.3P4.9",
            "material_properties": [
                {
                    "capacity_value": 263.1,
                    "capacity_unit": "mAh/g",
                    "capacity_type": "charge",
                    "current_density_value": 300,
                    "current_density_unit": "mA/g",
                    "cycle": 1
                },
                {
                    "capacity_value": 319.8,
                    "capacity_unit": "mAh/g",
                    "capacity_type": "discharge",
                    "current_density_value": 300,
                    "current_density_unit": "mA/g",
                    "cycle": 1
                }
            ],
            "starting_material": [
                {
                    "material_name": "Copper foil",
                    "material_formula": "Cu",
                    "amount": {
                        "value": 0,
                        "unit": "substrate (mass difference used, not explicitly provided)"
                    }
                },
                {
                    "material_name": "Boric acid",
                    "material_formula": "H3BO3",
                    "amount": {
                        "value": 0.65,
                        "unit": "M"
                    }
                },
                {
                    "material_name": "Ammonium acetate",
                    "material_formula": "CH3COONH4",
                    "amount": {
                        "value": 0.78,
                        "unit": "M"
                    }
                },
                {
                    "material_name": "Sodium hypophosphite",
                    "material_formula": "NaH2PO2",
                    "amount": {
                        "value": 0.45,
                        "unit": "M"
                    }
                },
                {
                    "material_name": "Potassium antimonyl tartrate",
                    "material_formula": "C8H4K2O12Sb2",
                    "amount": {
                        "value": 0.05,
                        "unit": "M"
                    }
                },
                {
                    "material_name": "Zinc chloride",
                    "material_formula": "ZnCl2",
                    "amount": {
                        "value": 0.09,
                        "unit": "M"
                    }
                },
                {
                    "material_name": "Tin(II) chloride dihydrate",
                    "material_formula": "SnCl2·2H2O",
                    "amount": {
                        "value": 0.02,
                        "unit": "M"
                    }
                }
            ]
        },
        {
            "material_type": "anode",
            "material_name": "Cu68.6Sb23.0Sn3.2Zn0.3P4.9",
            "material_formula": "Cu68.6Sb23.0Sn3.2Zn0.3P4.9",
            "material_properties": [
                {
                    "capacity_value": 368.8,
                    "capacity_unit": "mAh/g",
                    "capacity_type": "charge",
                    "current_density_value": 300,
                    "current_density_unit": "mA/g",
                    "cycle": 1
                },
                {
                    "capacity_value": 422.2,
                    "capacity_unit": "mAh/g",
                    "capacity_type": "discharge",
                    "current_density_value": 300,
                    "current_density_unit": "mA/g",
                    "cycle": 1
                },
                {
                    "capacity_value": 376.2,
                    "capacity_unit": "mAh/g",
                    "capacity_type": "discharge",
                    "current_density_value": 300,
                    "current_density_unit": "mA/g",
                    "cycle": 100
                },
                {
                    "capacity_value": 357.2,
                    "capacity_unit": "mAh/g",
                    "capacity_type": "reversible",
                    "current_density_value": 100,
                    "current_density_unit": "mA/g",
                    "cycle": 0
                },
                {
                    "capacity_value": 342.5,
                    "capacity_unit": "mAh/g",
                    "capacity_type": "reversible",
                    "current_density_value": 200,
                    "current_density_unit": "mA/g",
                    "cycle": 0
                },
                {
                    "capacity_value": 334.2,
                    "capacity_unit": "mAh/g",
                    "capacity_type": "reversible",
                    "current_density_value": 400,
                    "current_density_unit": "mA/g",
                    "cycle": 0
                },
                {
                    "capacity_value": 323.8,
                    "capacity_unit": "mAh/g",
                    "capacity_type": "reversible",
                    "current_density_value": 800,
                    "current_density_unit": "mA/g",
                    "cycle": 0
                },
                {
                    "capacity_value": 312.2,
                    "capacity_unit": "mAh/g",
                    "capacity_type": "reversible",
                    "current_density_value": 1600,
                    "current_density_unit": "mA/g",
                    "cycle": 0
                },
                {
                    "capacity_value": 290.3,
                    "capacity_unit": "mAh/g",
                    "capacity_type": "reversible",
                    "current_density_value": 3200,
                    "current_density_unit": "mA/g",
                    "cycle": 0
                }
            ],
            "starting_material": [
                {
                    "material_name": "Copper foil",
                    "material_formula": "Cu",
                    "amount": {
                        "value": 0,
                        "unit": "null"
                    }
                },
                {
                    "material_name": "Antimony source",
                    "material_formula": "C8H4K2O12Sb2",
                    "amount": {
                        "value": 0.05,
                        "unit": "M"
                    }
                },
                {
                    "material_name": "Zinc source",
                    "material_formula": "ZnCl2",
                    "amount": {
                        "value": 0.09,
                        "unit": "M"
                    }
                },
                {
                    "material_name": "Tin source",
                    "material_formula": "SnCl2·2H2O",
                    "amount": {
                        "value": 0.02,
                        "unit": "M"
                    }
                },
                {
                    "material_name": "Phosphorus source",
                    "material_formula": "NaH2PO2",
                    "amount": {
                        "value": 0.45,
                        "unit": "M"
                    }
                }
            ]
        },
        {
            "material_type": "anode",
            "material_name": "Cu72.9Sb19.4Sn2.6Zn0.3P4.8",
            "material_formula": "Cu72.9Sb19.4Sn2.6Zn0.3P4.8",
            "material_properties": [
                {
                    "capacity_value": 212.3,
                    "capacity_unit": "mAh/g",
                    "capacity_type": "charge",
                    "current_density_value": 300,
                    "current_density_unit": "mA/g",
                    "cycle": 1
                },
                {
                    "capacity_value": 327.9,
                    "capacity_unit": "mAh/g",
                    "capacity_type": "discharge",
                    "current_density_value": 300,
                    "current_density_unit": "mA/g",
                    "cycle": 1
                }
            ],
            "starting_material": [
                {
                    "material_name": "Copper foil",
                    "material_formula": "Cu",
                    "amount": {
                        "value": 0,
                        "unit": ""
                    }
                },
                {
                    "material_name": "Boric Acid",
                    "material_formula": "H3BO3",
                    "amount": {
                        "value": 0.65,
                        "unit": "M"
                    }
                },
                {
                    "material_name": "Ammonium Acetate",
                    "material_formula": "CH3COONH4",
                    "amount": {
                        "value": 0.78,
                        "unit": "M"
                    }
                },
                {
                    "material_name": "Sodium Hypophosphite",
                    "material_formula": "NaH2PO2",
                    "amount": {
                        "value": 0.45,
                        "unit": "M"
                    }
                },
                {
                    "material_name": "C8H4K2O12Sb2",
                    "material_formula": "C8H4K2O12Sb2",
                    "amount": {
                        "value": 0.05,
                        "unit": "M"
                    }
                },
                {
                    "material_name": "Zinc Chloride",
                    "material_formula": "ZnCl2",
                    "amount": {
                        "value": 0.09,
                        "unit": "M"
                    }
                },
                {
                    "material_name": "Tin(II) Chloride Dihydrate",
                    "material_formula": "SnCl2·2H2O",
                    "amount": {
                        "value": 0.02,
                        "unit": "M"
                    }
                }
            ]
        }
    ]
}

File: articles_20250313_500_extracted/10.1016-j.jallcom.2025.178713.json
{
    "material": [
        {
            "material_type": "cathode",
            "material_name": "NaNCMFMO",
            "material_formula": "",
            "material_properties": [
                {
                    "capacity_value": 124.4,
                    "capacity_unit": "mAh g−1",
                    "capacity_type": "reversible",
                    "current_density_value": 0.1,
                    "current_density_unit": "C",
                    "cycle": 1
                },
                {
                    "capacity_value": 107.4,
                    "capacity_unit": "mAh g−1",
                    "capacity_type": "reversible",
                    "current_density_value": 0.1,
                    "current_density_unit": "C",
                    "cycle": 100
                },
                {
                    "capacity_value": 122.5,
                    "capacity_unit": "mAh g−1",
                    "capacity_type": "reversible",
                    "current_density_value": 0.1,
                    "current_density_unit": "C",
                    "cycle": 0
                },
                {
                    "capacity_value": 117.6,
                    "capacity_unit": "mAh g−1",
                    "capacity_type": "reversible",
                    "current_density_value": 0.2,
                    "current_density_unit": "C",
                    "cycle": 0
                },
                {
                    "capacity_value": 109.3,
                    "capacity_unit": "mAh g−1",
                    "capacity_type": "reversible",
                    "current_density_value": 0.5,
                    "current_density_unit": "C",
                    "cycle": 0
                },
                {
                    "capacity_value": 100.5,
                    "capacity_unit": "mAh g−1",
                    "capacity_type": "reversible",
                    "current_density_value": 1,
                    "current_density_unit": "C",
                    "cycle": 0
                },
                {
                    "capacity_value": 88.1,
                    "capacity_unit": "mAh g−1",
                    "capacity_type": "reversible",
                    "current_density_value": 2,
                    "current_density_unit": "C",
                    "cycle": 0
                },
                {
                    "capacity_value": 71.9,
                    "capacity_unit": "mAh g−1",
                    "capacity_type": "reversible",
                    "current_density_value": 5,
                    "current_density_unit": "C",
                    "cycle": 0
                },
                {
                    "capacity_value": 92.0,
                    "capacity_unit": "mAh g−1",
                    "capacity_type": "reversible",
                    "current_density_value": 1,
                    "current_density_unit": "C",
                    "cycle": 300
                }
            ],
            "starting_material": [
                {
                    "material_name": "Na2CO3",
                    "material_formula": "Na2CO3",
                    "amount": {
                        "value": 0,
                        "unit": ""
                    }
                },
                {
                    "material_name": "NiO",
                    "material_formula": "NiO",
                    "amount": {
                        "value": 0,
                        "unit": ""
                    }
                },
                {
                    "material_name": "CuO",
                    "material_formula": "CuO",
                    "amount": {
                        "value": 0,
                        "unit": ""
                    }
                },
                {
                    "material_name": "Fe2O3",
                    "material_formula": "Fe2O3",
                    "amount": {
                        "value": 0,
                        "unit": ""
                    }
                },
                {
                    "material_name": "MgO",
                    "material_formula": "MgO",
                    "amount": {
                        "value": 0,
                        "unit": ""
                    }
                },
                {
                    "material_name": "MnO2",
                    "material_formula": "MnO2",
                    "amount": {
                        "value": 0,
                        "unit": ""
                    }
                }
            ]
        },
        {
            "material_type": "cathode",
            "material_name": "NaNFMO",
            "material_formula": "",
            "material_properties": [
                {
                    "capacity_value": 132.2,
                    "capacity_unit": "mAh g−1",
                    "capacity_type": "reversible",
                    "current_density_value": 0.1,
                    "current_density_unit": "C",
                    "cycle": 1
                },
                {
                    "capacity_value": 85.8,
                    "capacity_unit": "mAh g−1",
                    "capacity_type": "reversible",
                    "current_density_value": 0.1,
                    "current_density_unit": "C",
                    "cycle": 100
                },
                {
                    "capacity_value": 55.3,
                    "capacity_unit": "mAh g−1",
                    "capacity_type": "reversible",
                    "current_density_value": 5,
                    "current_density_unit": "C",
                    "cycle": 0
                }
            ],
            "starting_material": [
                {
                    "material_name": "Sodium Carbonate",
                    "material_formula": "Na2CO3",
                    "amount": {
                        "value": 0,
                        "unit": "stoichiometric amount (unspecified)"
                    }
                },
                {
                    "material_name": "Nickel(II) Oxide",
                    "material_formula": "NiO",
                    "amount": {
                        "value": 0,
                        "unit": "stoichiometric amount (unspecified)"
                    }
                },
                {
                    "material_name": "Iron(III) Oxide",
                    "material_formula": "Fe2O3",
                    "amount": {
                        "value": 0,
                        "unit": "stoichiometric amount (unspecified)"
                    }
                },
                {
                    "material_name": "Manganese(IV) Oxide",
                    "material_formula": "MnO2",
                    "amount": {
                        "value": 0,
                        "unit": "stoichiometric amount (unspecified)"
                    }
                }
            ]
        },
        {
            "material_type": "cathode",
            "material_name": "NaNCFMO",
            "material_formula": "",
            "material_properties": [
                {
                    "capacity_value": 131.6,
                    "capacity_unit": "mAh g−1",
                    "capacity_type": "reversible",
                    "current_density_value": 0.1,
                    "current_density_unit": "C",
                    "cycle": 1
                },
                {
                    "capacity_value": 94.7,
                    "capacity_unit": "mAh g−1",
                    "capacity_type": "reversible",
                    "current_density_value": 0.1,
                    "current_density_unit": "C",
                    "cycle": 100
                },
                {
                    "capacity_value": 69.1,
                    "capacity_unit": "mAh g−1",
                    "capacity_type": "reversible",
                    "current_density_value": 5,
                    "current_density_unit": "C",
                    "cycle": 0
                }
            ],
            "starting_material": [
                {
                    "material_name": "Na2CO3",
                    "material_formula": "Na2CO3",
                    "amount": {
                        "value": 0,
                        "unit": "stoichiometric amount (exact value not provided)"
                    }
                },
                {
                    "material_name": "NiO",
                    "material_formula": "NiO",
                    "amount": {
                        "value": 0,
                        "unit": "stoichiometric amount (exact value not provided)"
                    }
                },
                {
                    "material_name": "CuO",
                    "material_formula": "CuO",
                    "amount": {
                        "value": 0,
                        "unit": "stoichiometric amount (exact value not provided)"
                    }
                },
                {
                    "material_name": "Fe2O3",
                    "material_formula": "Fe2O3",
                    "amount": {
                        "value": 0,
                        "unit": "stoichiometric amount (exact value not provided)"
                    }
                },
                {
                    "material_name": "MnO2",
                    "material_formula": "MnO2",
                    "amount": {
                        "value": 0,
                        "unit": "stoichiometric amount (exact value not provided)"
                    }
                }
            ]
        },
        {
            "material_type": "anode",
            "material_name": "HC anode",
            "material_formula": "",
            "material_properties": [
                {
                    "capacity_value": 292,
                    "capacity_unit": "mAh g−1",
                    "capacity_type": "reversible",
                    "current_density_value": 0,
                    "current_density_unit": "",
                    "cycle": 1
                },
                {
                    "capacity_value": 240,
                    "capacity_unit": "mAh g−1",
                    "capacity_type": "reversible",
                    "current_density_value": 0,
                    "current_density_unit": "",
                    "cycle": 50
                }
            ],
            "starting_material": [
                {
                    "material_name": "hard carbon (HC)",
                    "material_formula": "",
                    "amount": {
                        "value": 0,
                        "unit": ""
                    }
                }
            ]
        }
    ]
}
