Repository: Subways-Sun/sodium-ion-batteries

File: articles_20250313_500_extracted/10.1016-j.jcis.2020.03.063.json
{
    "material": [
        {
            "material_type": "anode",
            "material_name": "SnO2/NPPC-1",
            "material_formula": "SnO2/NPPC",
            "material_properties": [
                {
                    "capacity_value": 320,
                    "capacity_unit": "mAh g−1",
                    "capacity_type": "discharge",
                    "current_density_value": 50,
                    "current_density_unit": "mA g−1",
                    "cycle": 1
                },
                {
                    "capacity_value": 258,
                    "capacity_unit": "mAh g−1",
                    "capacity_type": "discharge",
                    "current_density_value": 100,
                    "current_density_unit": "mA g−1",
                    "cycle": 1
                },
                {
                    "capacity_value": 212,
                    "capacity_unit": "mAh g−1",
                    "capacity_type": "reversible",
                    "current_density_value": 200,
                    "current_density_unit": "mA g−1",
                    "cycle": 80
                }
            ],
            "starting_material": [
                {
                    "material_name": "Dried NPPC",
                    "material_formula": "",
                    "amount": {
                        "value": 100,
                        "unit": "mg"
                    }
                },
                {
                    "material_name": "Tin(II) chloride dihydrate",
                    "material_formula": "SnCl2·2H2O",
                    "amount": {
                        "value": 134,
                        "unit": "mg"
                    }
                }
            ]
        },
        {
            "material_type": "anode",
            "material_name": "SnO2/NPPC-2",
            "material_formula": "SnO2/NPPC",
            "material_properties": [
                {
                    "capacity_value": 378,
                    "capacity_unit": "mAh g−1",
                    "capacity_type": "discharge",
                    "current_density_value": 50,
                    "current_density_unit": "mA g−1",
                    "cycle": 1
                },
                {
                    "capacity_value": 302,
                    "capacity_unit": "mAh g−1",
                    "capacity_type": "discharge",
                    "current_density_value": 100,
                    "current_density_unit": "mA g−1",
                    "cycle": 1
                },
                {
                    "capacity_value": 211,
                    "capacity_unit": "mAh g−1",
                    "capacity_type": "reversible",
                    "current_density_value": 200,
                    "current_density_unit": "mA g−1",
                    "cycle": 80
                }
            ],
            "starting_material": [
                {
                    "material_name": "NPPC",
                    "material_formula": "NPPC",
                    "amount": {
                        "value": 500,
                        "unit": "mg"
                    }
                },
                {
                    "material_name": "Hydrogen Peroxide",
                    "material_formula": "H2O2",
                    "amount": {
                        "value": 50,
                        "unit": "mL"
                    }
                },
                {
                    "material_name": "Acetone",
                    "material_formula": "C3H6O",
                    "amount": {
                        "value": 2,
                        "unit": "mL"
                    }
                },
                {
                    "material_name": "Tin(II) chloride dihydrate",
                    "material_formula": "SnCl2·2H2O",
                    "amount": {
                        "value": 0.4,
                        "unit": "g"
                    }
                }
            ]
        },
        {
            "material_type": "anode",
            "material_name": "SnO2/NPPC-3",
            "material_formula": "SnO2/NPPC",
            "material_properties": [
                {
                    "capacity_value": 928,
                    "capacity_unit": "mAh g−1",
                    "capacity_type": "discharge",
                    "current_density_value": 50,
                    "current_density_unit": "mA g−1",
                    "cycle": 1
                },
                {
                    "capacity_value": 423,
                    "capacity_unit": "mAh g−1",
                    "capacity_type": "discharge",
                    "current_density_value": 50,
                    "current_density_unit": "mA g−1",
                    "cycle": 2
                },
                {
                    "capacity_value": 367,
                    "capacity_unit": "mAh g−1",
                    "capacity_type": "discharge",
                    "current_density_value": 100,
                    "current_density_unit": "mA g−1",
                    "cycle": 1
                },
                {
                    "capacity_value": 278,
                    "capacity_unit": "mAh g−1",
                    "capacity_type": "reversible",
                    "current_density_value": 200,
                    "current_density_unit": "mA g−1",
                    "cycle": 80
                }
            ],
            "starting_material": [
                {
                    "material_name": "NPPC",
                    "material_formula": "",
                    "amount": {
                        "value": 100,
                        "unit": "mg"
                    }
                },
                {
                    "material_name": "Hydrogen Peroxide (30.0 wt%)",
                    "material_formula": "H2O2",
                    "amount": {
                        "value": 50,
                        "unit": "mL"
                    }
                },
                {
                    "material_name": "Acetone",
                    "material_formula": "C3H6O",
                    "amount": {
                        "value": 2,
                        "unit": "mL"
                    }
                },
                {
                    "material_name": "Tin(II) chloride dihydrate",
                    "material_formula": "SnCl2·2H2O",
                    "amount": {
                        "value": 800,
                        "unit": "μL"
                    }
                }
            ]
        },
        {
            "material_type": "anode",
            "material_name": "NPPC",
            "material_formula": "NPPC",
            "material_properties": [
                {
                    "capacity_value": 344,
                    "capacity_unit": "mAh g−1",
                    "capacity_type": "discharge",
                    "current_density_value": 50,
                    "current_density_unit": "mA g−1",
                    "cycle": 1
                },
                {
                    "capacity_value": 241,
                    "capacity_unit": "mAh g−1",
                    "capacity_type": "discharge",
                    "current_density_value": 100,
                    "current_density_unit": "mA g−1",
                    "cycle": 1
                },
                {
                    "capacity_value": 122,
                    "capacity_unit": "mAh g−1",
                    "capacity_type": "reversible",
                    "current_density_value": 200,
                    "current_density_unit": "mA g−1",
                    "cycle": 80
                }
            ],
            "starting_material": [
                {
                    "material_name": "Pyrrole",
                    "material_formula": "null",
                    "amount": {
                        "value": 1,
                        "unit": "mL"
                    }
                },
                {
                    "material_name": "Phosphoric acid",
                    "material_formula": "null",
                    "amount": {
                        "value": 60,
                        "unit": "mL"
                    }
                }
            ]
        },
        {
            "material_type": "anode",
            "material_name": "SnO2",
            "material_formula": "SnO2",
            "material_properties": [
                {
                    "capacity_value": 42,
                    "capacity_unit": "mAh g−1",
                    "capacity_type": "discharge",
                    "current_density_value": 50,
                    "current_density_unit": "mA g−1",
                    "cycle": 1
                },
                {
                    "capacity_value": 21,
                    "capacity_unit": "mAh g−1",
                    "capacity_type": "discharge",
                    "current_density_value": 100,
                    "current_density_unit": "mA g−1",
                    "cycle": 1
                },
                {
                    "capacity_value": 18,
                    "capacity_unit": "mAh g−1",
                    "capacity_type": "reversible",
                    "current_density_value": 200,
                    "current_density_unit": "mA g−1",
                    "cycle": 80
                }
            ],
            "starting_material": [
                {
                    "material_name": "tin(II) chloride dihydrate",
                    "material_formula": "SnCl2·2H2O",
                    "amount": {
                        "value": 1.0,
                        "unit": "g (in 1 mL ultrapure water)"
                    }
                }
            ]
        }
    ]
}

File: articles_20250313_500_extracted/10.1016-j.jcis.2020.04.074_processed_o3-mini_medium.json
{
    "material": [
        {
            "material_type": "anode",
            "material_name": "MoS2/CoS2-RGO",
            "material_formula": "MoS2/CoS2-RGO",
            "material_properties": [
                {
                    "capacity_value": 1686.1,
                    "capacity_unit": "mA h g−1",
                    "capacity_type": "discharge",
                    "current_density_value": 100,
                    "current_density_unit": "mA g−1",
                    "cycle": 1
                },
                {
                    "capacity_value": 703.4,
                    "capacity_unit": "mA h g−1",
                    "capacity_type": "charge",
                    "current_density_value": 100,
                    "current_density_unit": "mA g−1",
                    "cycle": 1
                },
                {
                    "capacity_value": 544.2,
                    "capacity_unit": "mA h g−1",
                    "capacity_type": "reversible",
                    "current_density_value": 100,
                    "current_density_unit": "mA g−1",
                    "cycle": 0
                },
                {
                    "capacity_value": 534.7,
                    "capacity_unit": "mA h g−1",
                    "capacity_type": "reversible",
                    "current_density_value": 200,
                    "current_density_unit": "mA g−1",
                    "cycle": 0
                },
                {
                    "capacity_value": 482.5,
                    "capacity_unit": "mA h g−1",
                    "capacity_type": "reversible",
                    "current_density_value": 500,
                    "current_density_unit": "mA g−1",
                    "cycle": 0
                },
                {
                    "capacity_value": 427.7,
                    "capacity_unit": "mA h g−1",
                    "capacity_type": "reversible",
                    "current_density_value": 1000,
                    "current_density_unit": "mA g−1",
                    "cycle": 0
                },
                {
                    "capacity_value": 370.6,
                    "capacity_unit": "mA h g−1",
                    "capacity_type": "reversible",
                    "current_density_value": 2000,
                    "current_density_unit": "mA g−1",
                    "cycle": 0
                },
                {
                    "capacity_value": 285.1,
                    "capacity_unit": "mA h g−1",
                    "capacity_type": "reversible",
                    "current_density_value": 5000,
                    "current_density_unit": "mA g−1",
                    "cycle": 0
                },
                {
                    "capacity_value": 218.15,
                    "capacity_unit": "mA h g−1",
                    "capacity_type": "reversible",
                    "current_density_value": 5000,
                    "current_density_unit": "mA g−1",
                    "cycle": 100
                },
                {
                    "capacity_value": 521.7,
                    "capacity_unit": "mA h g−1",
                    "capacity_type": "reversible",
                    "current_density_value": 0,
                    "current_density_unit": "mA g−1",
                    "cycle": 0
                },
                {
                    "capacity_value": 593.6,
                    "capacity_unit": "mA h g−1",
                    "capacity_type": "reversible",
                    "current_density_value": 0,
                    "current_density_unit": "mA g−1",
                    "cycle": 0
                },
                {
                    "capacity_value": 388.3,
                    "capacity_unit": "mA h g−1",
                    "capacity_type": "reversible",
                    "current_density_value": 0,
                    "current_density_unit": "mA g−1",
                    "cycle": 0
                },
                {
                    "capacity_value": 503.6,
                    "capacity_unit": "mA h g−1",
                    "capacity_type": "reversible",
                    "current_density_value": 0,
                    "current_density_unit": "mA g−1",
                    "cycle": 0
                }
            ],
            "starting_material": [
                {
                    "material_name": "Graphene oxide",
                    "material_formula": "GO",
                    "amount": {
                        "value": 180,
                        "unit": "mg"
                    }
                },
                {
                    "material_name": "L(+)-Cysteine",
                    "material_formula": "C3H7NO2S",
                    "amount": {
                        "value": 0.945,
                        "unit": "g"
                    }
                },
                {
                    "material_name": "Cobalt(II) chloride hexahydrate",
                    "material_formula": "CoCl2·6H2O",
                    "amount": {
                        "value": 0.4639,
                        "unit": "g"
                    }
                },
                {
                    "material_name": "Sodium Molybdate (VI) dihydrate",
                    "material_formula": "Na2MoO4·2H2O",
                    "amount": {
                        "value": 0.4716,
                        "unit": "g"
                    }
                }
            ]
        },
        {
            "material_type": "anode",
            "material_name": "MoS2-RGO",
            "material_formula": "MoS2-RGO",
            "material_properties": [
                {
                    "capacity_value": 380.5,
                    "capacity_unit": "mA h g−1",
                    "capacity_type": "reversible",
                    "current_density_value": 0,
                    "current_density_unit": "mA g−1",
                    "cycle": 0
                }
            ],
            "starting_material": [
                {
                    "material_name": "Graphene Oxide",
                    "material_formula": "GO",
                    "amount": {
                        "value": 180,
                        "unit": "mg"
                    }
                },
                {
                    "material_name": "L(+)-Cysteine",
                    "material_formula": "C3H7NO2S",
                    "amount": {
                        "value": 0.945,
                        "unit": "g"
                    }
                },
                {
                    "material_name": "Cobalt(II) chloride hexahydrate",
                    "material_formula": "CoCl2·6H2O",
                    "amount": {
                        "value": 0.4639,
                        "unit": "g"
                    }
                },
                {
                    "material_name": "Sodium Molybdate(vi) Dihydrate",
                    "material_formula": "Na2MoO4·2H2O",
                    "amount": {
                        "value": 0.4716,
                        "unit": "g"
                    }
                }
            ]
        },
        {
            "material_type": "anode",
            "material_name": "CoS2-RGO",
            "material_formula": "CoS2-RGO",
            "material_properties": [
                {
                    "capacity_value": 121.4,
                    "capacity_unit": "mA h g−1",
                    "capacity_type": "reversible",
                    "current_density_value": 0,
                    "current_density_unit": "mA g−1",
                    "cycle": 0
                }
            ],
            "starting_material": [
                {
                    "material_name": "Graphene oxide",
                    "material_formula": "",
                    "amount": {
                        "value": 180,
                        "unit": "mg"
                    }
                },
                {
                    "material_name": "L(+)-Cysteine",
                    "material_formula": "C3H7NO2S",
                    "amount": {
                        "value": 0.945,
                        "unit": "g"
                    }
                },
                {
                    "material_name": "Cobalt(II) chloride hexahydrate",
                    "material_formula": "CoCl2·6H2O",
                    "amount": {
                        "value": 0.4639,
                        "unit": "g"
                    }
                },
                {
                    "material_name": "Sodium molybdate(vi) dihydrate",
                    "material_formula": "Na2MoO4·2H2O",
                    "amount": {
                        "value": 0.4716,
                        "unit": "g"
                    }
                }
            ]
        },
        {
            "material_type": "cathode",
            "material_name": "NVP/C",
            "material_formula": "Na3V2(PO4)3/C",
            "material_properties": [
                {
                    "capacity_value": 64,
                    "capacity_unit": "mA h g−1",
                    "capacity_type": "discharge",
                    "current_density_value": 0,
                    "current_density_unit": "",
                    "cycle": 100
                }
            ],
            "starting_material": [
                {
                    "material_name": "V2O5",
                    "material_formula": "V2O5",
                    "amount": {
                        "value": 3,
                        "unit": "mmol"
                    }
                },
                {
                    "material_name": "H2C2O4·2H2O (Oxalic acid dihydrate)",
                    "material_formula": "H2C2O4·2H2O",
                    "amount": {
                        "value": 9,
                        "unit": "mmol"
                    }
                },
                {
                    "material_name": "NaH2PO4",
                    "material_formula": "NaH2PO4",
                    "amount": {
                        "value": 9,
                        "unit": "mmol"
                    }
                },
                {
                    "material_name": "Glucose",
                    "material_formula": "C6H12O6",
                    "amount": {
                        "value": 1,
                        "unit": "mmol"
                    }
                },
                {
                    "material_name": "DMF (N,N-Dimethylformamide)",
                    "material_formula": "C3H7NO",
                    "amount": {
                        "value": 180,
                        "unit": "mL"
                    }
                }
            ]
        }
    ]
}

File: articles_20250313_500_extracted/10.1016-j.jcis.2020.04.096_processed_o3-mini_medium.json
{
    "material": [
        {
            "material_type": "anode",
            "material_name": "S-CoP@NPC composite",
            "material_formula": "S-CoP@NPC",
            "material_properties": [
                {
                    "capacity_value": 487,
                    "capacity_unit": "mAh g−1",
                    "capacity_type": "discharge",
                    "current_density_value": 0.2,
                    "current_density_unit": "A g−1",
                    "cycle": 1
                },
                {
                    "capacity_value": 252,
                    "capacity_unit": "mAh g−1",
                    "capacity_type": "charge",
                    "current_density_value": 0.2,
                    "current_density_unit": "A g−1",
                    "cycle": 1
                },
                {
                    "capacity_value": 244,
                    "capacity_unit": "mAh g−1",
                    "capacity_type": "discharge",
                    "current_density_value": 0.2,
                    "current_density_unit": "A g−1",
                    "cycle": 0
                },
                {
                    "capacity_value": 216,
                    "capacity_unit": "mAh g−1",
                    "capacity_type": "discharge",
                    "current_density_value": 0.5,
                    "current_density_unit": "A g−1",
                    "cycle": 0
                },
                {
                    "capacity_value": 189,
                    "capacity_unit": "mAh g−1",
                    "capacity_type": "discharge",
                    "current_density_value": 1,
                    "current_density_unit": "A g−1",
                    "cycle": 0
                },
                {
                    "capacity_value": 180,
                    "capacity_unit": "mAh g−1",
                    "capacity_type": "discharge",
                    "current_density_value": 2,
                    "current_density_unit": "A g−1",
                    "cycle": 0
                },
                {
                    "capacity_value": 143,
                    "capacity_unit": "mAh g−1",
                    "capacity_type": "discharge",
                    "current_density_value": 5,
                    "current_density_unit": "A g−1",
                    "cycle": 40
                },
                {
                    "capacity_value": 213,
                    "capacity_unit": "mAh g−1",
                    "capacity_type": "discharge",
                    "current_density_value": 0.2,
                    "current_density_unit": "A g−1",
                    "cycle": 0
                },
                {
                    "capacity_value": 230,
                    "capacity_unit": "mAh g−1",
                    "capacity_type": "discharge",
                    "current_density_value": 0.2,
                    "current_density_unit": "A g−1",
                    "cycle": 370
                }
            ],
            "starting_material": [
                {
                    "material_name": "Co(CO3)0.5OH·0.11H2O",
                    "material_formula": "Co(CO3)0.5OH·0.11H2O",
                    "amount": {
                        "value": 80,
                        "unit": "mg"
                    }
                },
                {
                    "material_name": "3-hydroxytyramine hydrochloride",
                    "material_formula": "C8H11NO2·HCl",
                    "amount": {
                        "value": 40,
                        "unit": "mg"
                    }
                },
                {
                    "material_name": "Sodium hypophosphite",
                    "material_formula": "Na2H2PO2",
                    "amount": {
                        "value": 10,
                        "unit": "mass ratio parts relative to precursor (not explicitly given for S-CoP@NPC synthesis)"
                    }
                },
                {
                    "material_name": "Sulfur powder",
                    "material_formula": "S",
                    "amount": {
                        "value": 2,
                        "unit": "mass ratio parts relative to CoP (not explicitly given for S-CoP@NPC synthesis)"
                    }
                }
            ]
        }
    ]
}

File: articles_20250313_500_extracted/10.1016-j.jcis.2020.10.044.json
{
    "material": [
        {
            "material_type": "anode",
            "material_name": "Sb2S3/Sb-CM",
            "material_formula": "Sb2S3",
            "material_properties": [
                {
                    "capacity_value": 1192,
                    "capacity_unit": "mAh g−1",
                    "capacity_type": "discharge",
                    "current_density_value": 100,
                    "current_density_unit": "mA g−1",
                    "cycle": 1
                },
                {
                    "capacity_value": 800,
                    "capacity_unit": "mAh g−1",
                    "capacity_type": "charge",
                    "current_density_value": 100,
                    "current_density_unit": "mA g−1",
                    "cycle": 1
                },
                {
                    "capacity_value": 608,
                    "capacity_unit": "mAh g−1",
                    "capacity_type": "reversible",
                    "current_density_value": 0.1,
                    "current_density_unit": "A g−1",
                    "cycle": 150
                }
            ],
            "starting_material": [
                {
                    "material_name": "Multi-walled carbon nanotubes",
                    "material_formula": "CNT",
                    "amount": {
                        "value": 0,
                        "unit": "mass ratio (1 part)"
                    }
                },
                {
                    "material_name": "Graphene nanoribbons",
                    "material_formula": "GNR",
                    "amount": {
                        "value": 0,
                        "unit": "mass ratio (1 part)"
                    }
                },
                {
                    "material_name": "Antimony trichloride",
                    "material_formula": "SbCl3",
                    "amount": {
                        "value": 4,
                        "unit": "mmol"
                    }
                },
                {
                    "material_name": "Deionized water (for CM synthesis)",
                    "material_formula": "H2O",
                    "amount": {
                        "value": 100,
                        "unit": "mL"
                    }
                },
                {
                    "material_name": "Sb-CM powder",
                    "material_formula": "Sb-doped carbon matrix",
                    "amount": {
                        "value": 50,
                        "unit": "mg"
                    }
                },
                {
                    "material_name": "Antimony potassium tartrate",
                    "material_formula": "null",
                    "amount": {
                        "value": 15,
                        "unit": "mM"
                    }
                },
                {
                    "material_name": "Thioacetamide",
                    "material_formula": "C2H5NS",
                    "amount": {
                        "value": 30,
                        "unit": "mM"
                    }
                },
                {
                    "material_name": "Deionized water (for hydrothermal reaction)",
                    "material_formula": "H2O",
                    "amount": {
                        "value": 50,
                        "unit": "mL"
                    }
                }
            ]
        },
        {
            "material_type": "anode",
            "material_name": "Sb2S3/S-CM",
            "material_formula": "Sb2S3",
            "material_properties": [
                {
                    "capacity_value": 1207,
                    "capacity_unit": "mAh g−1",
                    "capacity_type": "discharge",
                    "current_density_value": 100,
                    "current_density_unit": "mA g−1",
                    "cycle": 1
                },
                {
                    "capacity_value": 807,
                    "capacity_unit": "mAh g−1",
                    "capacity_type": "charge",
                    "current_density_value": 100,
                    "current_density_unit": "mA g−1",
                    "cycle": 1
                },
                {
                    "capacity_value": 801,
                    "capacity_unit": "mAh g−1",
                    "capacity_type": "specific",
                    "current_density_value": 0.1,
                    "current_density_unit": "A g−1",
                    "cycle": 10
                },
                {
                    "capacity_value": 711,
                    "capacity_unit": "mAh g−1",
                    "capacity_type": "specific",
                    "current_density_value": 0.2,
                    "current_density_unit": "A g−1",
                    "cycle": 10
                },
                {
                    "capacity_value": 617,
                    "capacity_unit": "mAh g−1",
                    "capacity_type": "specific",
                    "current_density_value": 0.5,
                    "current_density_unit": "A g−1",
                    "cycle": 10
                },
                {
                    "capacity_value": 552,
                    "capacity_unit": "mAh g−1",
                    "capacity_type": "specific",
                    "current_density_value": 1,
                    "current_density_unit": "A g−1",
                    "cycle": 10
                },
                {
                    "capacity_value": 481,
                    "capacity_unit": "mAh g−1",
                    "capacity_type": "specific",
                    "current_density_value": 2,
                    "current_density_unit": "A g−1",
                    "cycle": 10
                },
                {
                    "capacity_value": 675,
                    "capacity_unit": "mAh g−1",
                    "capacity_type": "reversible",
                    "current_density_value": 0.1,
                    "current_density_unit": "A g−1",
                    "cycle": 150
                }
            ],
            "starting_material": [
                {
                    "material_name": "Carbon Nanotubes (CNT)",
                    "material_formula": "CNT",
                    "amount": {
                        "value": 0,
                        "unit": "not specified"
                    }
                },
                {
                    "material_name": "Graphene Nanoribbons (GNR)",
                    "material_formula": "GNR",
                    "amount": {
                        "value": 0,
                        "unit": "not specified"
                    }
                },
                {
                    "material_name": "Sodium sulfide",
                    "material_formula": "Na2S",
                    "amount": {
                        "value": 4,
                        "unit": "mmol"
                    }
                },
                {
                    "material_name": "Deionized Water (for S-CM preparation)",
                    "material_formula": "H2O",
                    "amount": {
                        "value": 100,
                        "unit": "mL"
                    }
                },
                {
                    "material_name": "S-CM Powder",
                    "material_formula": "S-CM",
                    "amount": {
                        "value": 50,
                        "unit": "mg"
                    }
                },
                {
                    "material_name": "Antimony Potassium Tartrate",
                    "material_formula": "null",
                    "amount": {
                        "value": 15,
                        "unit": "mM"
                    }
                },
                {
                    "material_name": "Thioacetamide",
                    "material_formula": "C2H5NS",
                    "amount": {
                        "value": 30,
                        "unit": "mM"
                    }
                },
                {
                    "material_name": "Deionized Water (for hydrothermal reaction)",
                    "material_formula": "H2O",
                    "amount": {
                        "value": 50,
                        "unit": "mL"
                    }
                }
            ]
        },
        {
            "material_type": "anode",
            "material_name": "Sb2S3/CM",
            "material_formula": "Sb2S3",
            "material_properties": [
                {
                    "capacity_value": 1108,
                    "capacity_unit": "mAh g−1",
                    "capacity_type": "discharge",
                    "current_density_value": 100,
                    "current_density_unit": "mA g−1",
                    "cycle": 1
                },
                {
                    "capacity_value": 717,
                    "capacity_unit": "mAh g−1",
                    "capacity_type": "charge",
                    "current_density_value": 100,
                    "current_density_unit": "mA g−1",
                    "cycle": 1
                },
                {
                    "capacity_value": 709,
                    "capacity_unit": "mAh g−1",
                    "capacity_type": "specific",
                    "current_density_value": 0.1,
                    "current_density_unit": "A g−1",
                    "cycle": 10
                },
                {
                    "capacity_value": 426,
                    "capacity_unit": "mAh g−1",
                    "capacity_type": "reversible",
                    "current_density_value": 0.1,
                    "current_density_unit": "A g−1",
                    "cycle": 150
                }
            ],
            "starting_material": [
                {
                    "material_name": "CM powders",
                    "material_formula": "",
                    "amount": {
                        "value": 50,
                        "unit": "mg"
                    }
                },
                {
                    "material_name": "antimony potassium tartrate",
                    "material_formula": "",
                    "amount": {
                        "value": 15,
                        "unit": "mM"
                    }
                },
                {
                    "material_name": "thioacetamide",
                    "material_formula": "CH3CSNH2",
                    "amount": {
                        "value": 30,
                        "unit": "mM"
                    }
                }
            ]
        }
    ]
}

File: articles_20250313_500_extracted/10.1016-j.jcis.2021.10.007_processed_o3-mini_medium.json
{
    "material": [
        {
            "material_type": "cathode",
            "material_name": "NVP-MoO4 (0)",
            "material_formula": "Na(3+2x)V2(PO4)(3-x)MoO4(x) (x=0)",
            "material_properties": [
                {
                    "capacity_value": 94.3,
                    "capacity_unit": "mA h g^-1",
                    "capacity_type": "discharge",
                    "current_density_value": 1,
                    "current_density_unit": "C",
                    "cycle": 1
                },
                {
                    "capacity_value": 61.1,
                    "capacity_unit": "mA h g^-1",
                    "capacity_type": "reversible",
                    "current_density_value": 1,
                    "current_density_unit": "C",
                    "cycle": 150
                },
                {
                    "capacity_value": 46,
                    "capacity_unit": "mA h g^-1",
                    "capacity_type": "discharge",
                    "current_density_value": 10,
                    "current_density_unit": "C",
                    "cycle": 0
                },
                {
                    "capacity_value": 85,
                    "capacity_unit": "mA h g^-1",
                    "capacity_type": "discharge",
                    "current_density_value": 5,
                    "current_density_unit": "C",
                    "cycle": 0
                },
                {
                    "capacity_value": 66.5,
                    "capacity_unit": "mA h g^-1",
                    "capacity_type": "discharge",
                    "current_density_value": 5,
                    "current_density_unit": "C",
                    "cycle": 100
                }
            ]
        },
        {
            "material_type": "cathode",
            "material_name": "NVP-MoO4 (0.05)",
            "material_formula": "Na(3+2x)V2(PO4)(3-x)MoO4(x) (x=0.05)",
            "material_properties": [
                {
                    "capacity_value": 90.0,
                    "capacity_unit": "mA h g^-1",
                    "capacity_type": "discharge",
                    "current_density_value": 1,
                    "current_density_unit": "C",
                    "cycle": 1
                },
                {
                    "capacity_value": 81.6,
                    "capacity_unit": "mA h g^-1",
                    "capacity_type": "reversible",
                    "current_density_value": 1,
                    "current_density_unit": "C",
                    "cycle": 150
                },
                {
                    "capacity_value": 74,
                    "capacity_unit": "mA h g^-1",
                    "capacity_type": "discharge",
                    "current_density_value": 50,
                    "current_density_unit": "C",
                    "cycle": 0
                },
                {
                    "capacity_value": 75.9,
                    "capacity_unit": "mA h g^-1",
                    "capacity_type": "discharge",
                    "current_density_value": 20,
                    "current_density_unit": "C",
                    "cycle": 500
                }
            ]
        },
        {
            "material_type": "cathode",
            "material_name": "NVP-MoO4 (0.10)",
            "material_formula": "Na(3+2x)V2(PO4)(3-x)MoO4(x) (x=0.10)",
            "material_properties": [
                {
                    "capacity_value": 108.9,
                    "capacity_unit": "mA h g^-1",
                    "capacity_type": "reversible",
                    "current_density_value": 1,
                    "current_density_unit": "C",
                    "cycle": 1
                },
                {
                    "capacity_value": 99.6,
                    "capacity_unit": "mA h g^-1",
                    "capacity_type": "reversible",
                    "current_density_value": 1,
                    "current_density_unit": "C",
                    "cycle": 150
                },
                {
                    "capacity_value": 92,
                    "capacity_unit": "mA h g^-1",
                    "capacity_type": "discharge",
                    "current_density_value": 20,
                    "current_density_unit": "C",
                    "cycle": 0
                },
                {
                    "capacity_value": 90.2,
                    "capacity_unit": "mA h g^-1",
                    "capacity_type": "discharge",
                    "current_density_value": 30,
                    "current_density_unit": "C",
                    "cycle": 0
                },
                {
                    "capacity_value": 84.2,
                    "capacity_unit": "mA h g^-1",
                    "capacity_type": "discharge",
                    "current_density_value": 50,
                    "current_density_unit": "C",
                    "cycle": 0
                },
                {
                    "capacity_value": 103,
                    "capacity_unit": "mA h g^-1",
                    "capacity_type": "discharge",
                    "current_density_value": 20,
                    "current_density_unit": "C",
                    "cycle": 0
                },
                {
                    "capacity_value": 84.0,
                    "capacity_unit": "mA h g^-1",
                    "capacity_type": "discharge",
                    "current_density_value": 20,
                    "current_density_unit": "C",
                    "cycle": 500
                },
                {
                    "capacity_value": 90.6,
                    "capacity_unit": "mA h g^-1",
                    "capacity_type": "discharge",
                    "current_density_value": 30,
                    "current_density_unit": "C",
                    "cycle": 0
                },
                {
                    "capacity_value": 50.7,
                    "capacity_unit": "mA h g^-1",
                    "capacity_type": "discharge",
                    "current_density_value": 30,
                    "current_density_unit": "C",
                    "cycle": 2000
                }
            ]
        },
        {
            "material_type": "cathode",
            "material_name": "NVP-MoO4 (0.15)",
            "material_formula": "Na(3+2x)V2(PO4)(3-x)MoO4(x) (x=0.15)",
            "material_properties": [
                {
                    "capacity_value": 81.9,
                    "capacity_unit": "mA h g^-1",
                    "capacity_type": "discharge",
                    "current_density_value": 1,
                    "current_density_unit": "C",
                    "cycle": 1
                },
                {
                    "capacity_value": 81.9,
                    "capacity_unit": "mA h g^-1",
                    "capacity_type": "reversible",
                    "current_density_value": 1,
                    "current_density_unit": "C",
                    "cycle": 150
                },
                {
                    "capacity_value": 53.7,
                    "capacity_unit": "mA h g^-1",
                    "capacity_type": "discharge",
                    "current_density_value": 50,
                    "current_density_unit": "C",
                    "cycle": 0
                },
                {
                    "capacity_value": 78.7,
                    "capacity_unit": "mA h g^-1",
                    "capacity_type": "discharge",
                    "current_density_value": 20,
                    "current_density_unit": "C",
                    "cycle": 500
                }
            ]
        }
    ]
}
