Repository: Subways-Sun/sodium-ion-batteries

File: articles_20250313_500_extracted/10.1016-j.jcis.2022.09.065_processed_o3-mini_medium.json
{
    "material": [
        {
            "material_type": "cathode",
            "material_name": "C-Na0.67MnO2",
            "material_formula": "Na0.67MnO2",
            "material_properties": [
                {
                    "capacity_value": 106.8,
                    "capacity_unit": "mAh/g",
                    "capacity_type": "discharge",
                    "current_density_value": 0,
                    "current_density_unit": "C",
                    "cycle": 0
                },
                {
                    "capacity_value": 100.5,
                    "capacity_unit": "mAh/g",
                    "capacity_type": "discharge",
                    "current_density_value": 0,
                    "current_density_unit": "C",
                    "cycle": 150
                },
                {
                    "capacity_value": 48,
                    "capacity_unit": "mAh/g",
                    "capacity_type": "discharge",
                    "current_density_value": 5,
                    "current_density_unit": "C",
                    "cycle": 0
                },
                {
                    "capacity_value": 80,
                    "capacity_unit": "mAh/g",
                    "capacity_type": "discharge",
                    "current_density_value": 320,
                    "current_density_unit": "mA/g",
                    "cycle": 0
                }
            ]
        },
        {
            "material_type": "cathode",
            "material_name": "O-Na0.67MnO2",
            "material_formula": "Na0.67MnO2",
            "material_properties": [
                {
                    "capacity_value": 8,
                    "capacity_unit": "mAh/g",
                    "capacity_type": "discharge",
                    "current_density_value": 5,
                    "current_density_unit": "C",
                    "cycle": 0
                }
            ]
        }
    ]
}

File: articles_20250313_500_extracted/10.1016-j.jcis.2023.01.092_processed_o3-mini_medium.json
{
    "material": [
        {
            "material_type": "anode",
            "material_name": "HSC",
            "material_formula": "",
            "material_properties": [
                {
                    "capacity_value": 70.9,
                    "capacity_unit": "mAh g^-1",
                    "capacity_type": "reversible",
                    "current_density_value": 0.1,
                    "current_density_unit": "A g^-1",
                    "cycle": 100
                }
            ],
            "starting_material": [
                {
                    "material_name": "Ethanol",
                    "material_formula": "C2H5OH",
                    "amount": {
                        "value": 68,
                        "unit": "mL"
                    }
                },
                {
                    "material_name": "Deionized Water",
                    "material_formula": "H2O",
                    "amount": {
                        "value": 80,
                        "unit": "mL"
                    }
                },
                {
                    "material_name": "Tetraethyl Orthosilicate (TEOS)",
                    "material_formula": "Si(OC2H5)4",
                    "amount": {
                        "value": 3,
                        "unit": "mL"
                    }
                },
                {
                    "material_name": "Ethylenediamine (EDA)",
                    "material_formula": "C2H8N2",
                    "amount": {
                        "value": 0.6,
                        "unit": "mL"
                    }
                },
                {
                    "material_name": "Resorcinol",
                    "material_formula": "C6H6O2",
                    "amount": {
                        "value": 0.4,
                        "unit": "g"
                    }
                },
                {
                    "material_name": "Formaldehyde Aqueous Solution",
                    "material_formula": "CH2O",
                    "amount": {
                        "value": 0.6,
                        "unit": "mL"
                    }
                },
                {
                    "material_name": "Hydrofluoric Acid (HF)",
                    "material_formula": "HF",
                    "amount": {
                        "value": 10,
                        "unit": "%"
                    }
                }
            ]
        },
        {
            "material_type": "anode",
            "material_name": "HBC",
            "material_formula": "",
            "material_properties": [
                {
                    "capacity_value": 337,
                    "capacity_unit": "mAh g^-1",
                    "capacity_type": "reversible",
                    "current_density_value": 0.1,
                    "current_density_unit": "A g^-1",
                    "cycle": 100
                }
            ],
            "starting_material": [
                {
                    "material_name": "Tetraethyl orthosilicate (TEOS)",
                    "material_formula": "Si(OC2H5)4",
                    "amount": {
                        "value": 3,
                        "unit": "mL"
                    }
                },
                {
                    "material_name": "Resorcinol",
                    "material_formula": "C6H6O2",
                    "amount": {
                        "value": 0.4,
                        "unit": "g"
                    }
                }
            ]
        },
        {
            "material_type": "anode",
            "material_name": "HBC/VGSs",
            "material_formula": "",
            "material_properties": [
                {
                    "capacity_value": 409,
                    "capacity_unit": "mAh g^-1",
                    "capacity_type": "reversible",
                    "current_density_value": 0.1,
                    "current_density_unit": "A g^-1",
                    "cycle": 100
                },
                {
                    "capacity_value": 701.4,
                    "capacity_unit": "mAh g^-1",
                    "capacity_type": "specific",
                    "current_density_value": 0.1,
                    "current_density_unit": "A g^-1",
                    "cycle": 0
                },
                {
                    "capacity_value": 542.2,
                    "capacity_unit": "mAh g^-1",
                    "capacity_type": "specific",
                    "current_density_value": 0.2,
                    "current_density_unit": "A g^-1",
                    "cycle": 0
                },
                {
                    "capacity_value": 462.8,
                    "capacity_unit": "mAh g^-1",
                    "capacity_type": "specific",
                    "current_density_value": 0.5,
                    "current_density_unit": "A g^-1",
                    "cycle": 0
                },
                {
                    "capacity_value": 406.7,
                    "capacity_unit": "mAh g^-1",
                    "capacity_type": "specific",
                    "current_density_value": 1,
                    "current_density_unit": "A g^-1",
                    "cycle": 0
                },
                {
                    "capacity_value": 358.7,
                    "capacity_unit": "mAh g^-1",
                    "capacity_type": "specific",
                    "current_density_value": 2,
                    "current_density_unit": "A g^-1",
                    "cycle": 0
                },
                {
                    "capacity_value": 303.2,
                    "capacity_unit": "mAh g^-1",
                    "capacity_type": "specific",
                    "current_density_value": 5,
                    "current_density_unit": "A g^-1",
                    "cycle": 0
                },
                {
                    "capacity_value": 466.1,
                    "capacity_unit": "mAh g^-1",
                    "capacity_type": "reversible",
                    "current_density_value": 0.1,
                    "current_density_unit": "A g^-1",
                    "cycle": 0
                },
                {
                    "capacity_value": 230.3,
                    "capacity_unit": "mAh g^-1",
                    "capacity_type": "reversible",
                    "current_density_value": 5,
                    "current_density_unit": "A g^-1",
                    "cycle": 2500
                }
            ],
            "starting_material": [
                {
                    "material_name": "HBC",
                    "material_formula": "HBC",
                    "amount": {
                        "value": 0,
                        "unit": ""
                    }
                },
                {
                    "material_name": "Methane",
                    "material_formula": "CH4",
                    "amount": {
                        "value": 6,
                        "unit": "mL/min"
                    }
                },
                {
                    "material_name": "Hydrogen",
                    "material_formula": "H2",
                    "amount": {
                        "value": 160,
                        "unit": "mL/min"
                    }
                }
            ]
        }
    ]
}

File: articles_20250313_500_extracted/10.1016-j.jcis.2023.09.057.json
{
    "material": [
        {
            "material_type": "cathode",
            "material_name": "NVP-Ga0",
            "material_formula": "Na3V2(PO4)3",
            "material_properties": [
                {
                    "capacity_value": 18.9,
                    "capacity_unit": "mAh g^-1",
                    "capacity_type": "reversible",
                    "current_density_value": 1,
                    "current_density_unit": "C",
                    "cycle": 400
                },
                {
                    "capacity_value": 160,
                    "capacity_unit": "mAh g^-1",
                    "capacity_type": "reversible",
                    "current_density_value": 1,
                    "current_density_unit": "C",
                    "cycle": 70
                },
                {
                    "capacity_value": 38.9,
                    "capacity_unit": "mAh g^-1",
                    "capacity_type": "reversible",
                    "current_density_value": 5,
                    "current_density_unit": "C",
                    "cycle": 210
                },
                {
                    "capacity_value": 94.3,
                    "capacity_unit": "mAh g^-1",
                    "capacity_type": "reversible",
                    "current_density_value": 10,
                    "current_density_unit": "C",
                    "cycle": 600
                }
            ],
            "starting_material": [
                {
                    "material_name": "NaH2PO4",
                    "material_formula": "NaH2PO4",
                    "amount": {
                        "value": 0,
                        "unit": "null"
                    }
                },
                {
                    "material_name": "NH4VO3",
                    "material_formula": "NH4VO3",
                    "amount": {
                        "value": 0,
                        "unit": "null"
                    }
                },
                {
                    "material_name": "Ga(NO3)3·xH2O",
                    "material_formula": "Ga(NO3)3·xH2O",
                    "amount": {
                        "value": 0,
                        "unit": "null"
                    }
                },
                {
                    "material_name": "Citric acid",
                    "material_formula": "C6H8O7",
                    "amount": {
                        "value": 0,
                        "unit": "null"
                    }
                }
            ]
        },
        {
            "material_type": "cathode",
            "material_name": "NVP-Ga0.5",
            "material_formula": "Na3V1.5Ga0.5(PO4)3",
            "material_properties": [
                {
                    "capacity_value": 84.3,
                    "capacity_unit": "mAh g^-1",
                    "capacity_type": "reversible",
                    "current_density_value": 1,
                    "current_density_unit": "C",
                    "cycle": 400
                },
                {
                    "capacity_value": 145,
                    "capacity_unit": "mAh g^-1",
                    "capacity_type": "reversible",
                    "current_density_value": 1,
                    "current_density_unit": "C",
                    "cycle": 70
                }
            ],
            "starting_material": [
                {
                    "material_name": "Sodium dihydrogen phosphate",
                    "material_formula": "NaH2PO4",
                    "amount": {
                        "value": 0,
                        "unit": "not specified"
                    }
                },
                {
                    "material_name": "Ammonium metavanadate",
                    "material_formula": "NH4VO3",
                    "amount": {
                        "value": 0,
                        "unit": "not specified"
                    }
                },
                {
                    "material_name": "Gallium nitrate hydrate",
                    "material_formula": "Ga(NO3)3·xH2O",
                    "amount": {
                        "value": 0,
                        "unit": "not specified"
                    }
                },
                {
                    "material_name": "Citric acid",
                    "material_formula": "C6H8O7",
                    "amount": {
                        "value": 0,
                        "unit": "not specified"
                    }
                },
                {
                    "material_name": "Anhydrous ethanol",
                    "material_formula": "C2H5OH",
                    "amount": {
                        "value": 40,
                        "unit": "mL"
                    }
                }
            ]
        },
        {
            "material_type": "cathode",
            "material_name": "NVP-Ga0.75",
            "material_formula": "Na3V1.25Ga0.75(PO4)3",
            "material_properties": [
                {
                    "capacity_value": 96.8,
                    "capacity_unit": "mAh g^-1",
                    "capacity_type": "reversible",
                    "current_density_value": 1,
                    "current_density_unit": "C",
                    "cycle": 400
                },
                {
                    "capacity_value": 109.3,
                    "capacity_unit": "mAh g^-1",
                    "capacity_type": "reversible",
                    "current_density_value": 0.5,
                    "current_density_unit": "C",
                    "cycle": 0
                },
                {
                    "capacity_value": 88.3,
                    "capacity_unit": "mAh g^-1",
                    "capacity_type": "reversible",
                    "current_density_value": 40,
                    "current_density_unit": "C",
                    "cycle": 0
                },
                {
                    "capacity_value": 106.3,
                    "capacity_unit": "mAh g^-1",
                    "capacity_type": "reversible",
                    "current_density_value": 0.5,
                    "current_density_unit": "C",
                    "cycle": 0
                },
                {
                    "capacity_value": 95.8,
                    "capacity_unit": "mAh g^-1",
                    "capacity_type": "reversible",
                    "current_density_value": 10,
                    "current_density_unit": "C",
                    "cycle": 500
                },
                {
                    "capacity_value": 79.5,
                    "capacity_unit": "mAh g^-1",
                    "capacity_type": "reversible",
                    "current_density_value": 20,
                    "current_density_unit": "C",
                    "cycle": 500
                },
                {
                    "capacity_value": 152.3,
                    "capacity_unit": "mAh g^-1",
                    "capacity_type": "reversible",
                    "current_density_value": 1,
                    "current_density_unit": "C",
                    "cycle": 70
                },
                {
                    "capacity_value": 117.7,
                    "capacity_unit": "mAh g^-1",
                    "capacity_type": "reversible",
                    "current_density_value": 5,
                    "current_density_unit": "C",
                    "cycle": 210
                },
                {
                    "capacity_value": 91,
                    "capacity_unit": "mAh g^-1",
                    "capacity_type": "discharge",
                    "current_density_value": 10,
                    "current_density_unit": "C",
                    "cycle": 0
                },
                {
                    "capacity_value": 70,
                    "capacity_unit": "mAh g^-1",
                    "capacity_type": "reversible",
                    "current_density_value": 20,
                    "current_density_unit": "C",
                    "cycle": 1000
                },
                {
                    "capacity_value": 149.5,
                    "capacity_unit": "mAh g^-1",
                    "capacity_type": "reversible",
                    "current_density_value": 0.5,
                    "current_density_unit": "C",
                    "cycle": 0
                },
                {
                    "capacity_value": 58.9,
                    "capacity_unit": "mAh g^-1",
                    "capacity_type": "reversible",
                    "current_density_value": 40,
                    "current_density_unit": "C",
                    "cycle": 0
                },
                {
                    "capacity_value": 142.3,
                    "capacity_unit": "mAh g^-1",
                    "capacity_type": "reversible",
                    "current_density_value": 0.5,
                    "current_density_unit": "C",
                    "cycle": 0
                }
            ],
            "starting_material": [
                {
                    "material_name": "Sodium dihydrogen phosphate",
                    "material_formula": "NaH2PO4",
                    "amount": {
                        "value": 0,
                        "unit": "null"
                    }
                },
                {
                    "material_name": "Ammonium metavanadate",
                    "material_formula": "NH4VO3",
                    "amount": {
                        "value": 0,
                        "unit": "null"
                    }
                },
                {
                    "material_name": "Gallium nitrate hydrate",
                    "material_formula": "Ga(NO3)3·xH2O",
                    "amount": {
                        "value": 0,
                        "unit": "null"
                    }
                },
                {
                    "material_name": "Citric acid",
                    "material_formula": "C6H8O7",
                    "amount": {
                        "value": 0,
                        "unit": "null"
                    }
                }
            ]
        },
        {
            "material_type": "cathode",
            "material_name": "NVP-Ga1",
            "material_formula": "Na3VGa(PO4)3",
            "material_properties": [
                {
                    "capacity_value": 73.4,
                    "capacity_unit": "mAh g^-1",
                    "capacity_type": "reversible",
                    "current_density_value": 1,
                    "current_density_unit": "C",
                    "cycle": 400
                },
                {
                    "capacity_value": 114.4,
                    "capacity_unit": "mAh g^-1",
                    "capacity_type": "reversible",
                    "current_density_value": 1,
                    "current_density_unit": "C",
                    "cycle": 70
                }
            ],
            "starting_material": [
                {
                    "material_name": "NaH2PO4",
                    "material_formula": "NaH2PO4",
                    "amount": {
                        "value": 0,
                        "unit": "null"
                    }
                },
                {
                    "material_name": "NH4VO3",
                    "material_formula": "NH4VO3",
                    "amount": {
                        "value": 0,
                        "unit": "null"
                    }
                },
                {
                    "material_name": "Ga(NO3)3·xH2O",
                    "material_formula": "Ga(NO3)3·xH2O",
                    "amount": {
                        "value": 0,
                        "unit": "null"
                    }
                },
                {
                    "material_name": "Citric acid",
                    "material_formula": "C6H8O7",
                    "amount": {
                        "value": 0,
                        "unit": "null"
                    }
                }
            ]
        }
    ]
}

File: articles_20250313_500_extracted/10.1016-j.jcis.2024.01.165.json
{
    "material": [
        {
            "material_type": "cathode",
            "material_name": "Pristine NMO",
            "material_formula": "Na4Mn9O18",
            "material_properties": [
                {
                    "capacity_value": 69.9,
                    "capacity_unit": "mAh/g",
                    "capacity_type": "discharge",
                    "current_density_value": 3,
                    "current_density_unit": "C",
                    "cycle": 0
                },
                {
                    "capacity_value": 83.1,
                    "capacity_unit": "mAh/g",
                    "capacity_type": "discharge",
                    "current_density_value": 0.1,
                    "current_density_unit": "C",
                    "cycle": 0
                }
            ],
            "starting_material": [
                {
                    "material_name": "CH3COONa⋅3H2O",
                    "material_formula": "CH3COONa⋅3H2O",
                    "amount": {
                        "value": 10,
                        "unit": "percent excess (relative stoichiometry)"
                    }
                },
                {
                    "material_name": "MnC4H6O4⋅4H2O",
                    "material_formula": "MnC4H6O4⋅4H2O",
                    "amount": {
                        "value": 0,
                        "unit": "stoichiometric (exact amount not specified)"
                    }
                }
            ]
        },
        {
            "material_type": "cathode",
            "material_name": "NMOF-1",
            "material_formula": "Na4Mn9O18 (Fe-doped)",
            "material_properties": [
                {
                    "capacity_value": 123.5,
                    "capacity_unit": "mAh/g",
                    "capacity_type": "discharge",
                    "current_density_value": 0.1,
                    "current_density_unit": "C",
                    "cycle": 1
                },
                {
                    "capacity_value": 104.0,
                    "capacity_unit": "mAh/g",
                    "capacity_type": "discharge",
                    "current_density_value": 0.5,
                    "current_density_unit": "C",
                    "cycle": 1
                },
                {
                    "capacity_value": 79.1,
                    "capacity_unit": "mAh/g",
                    "capacity_type": "discharge",
                    "current_density_value": 3,
                    "current_density_unit": "C",
                    "cycle": 0
                },
                {
                    "capacity_value": 92.3,
                    "capacity_unit": "mAh/g",
                    "capacity_type": "discharge",
                    "current_density_value": 0.1,
                    "current_density_unit": "C",
                    "cycle": 0
                }
            ],
            "starting_material": [
                {
                    "material_name": "Sodium acetate trihydrate",
                    "material_formula": "CH3COONa⋅3H2O",
                    "amount": {
                        "value": 10,
                        "unit": "percent excess (relative stoichiometry)"
                    }
                },
                {
                    "material_name": "Manganese butanoate tetrahydrate",
                    "material_formula": "MnC4H6O4⋅4H2O",
                    "amount": {
                        "value": 0,
                        "unit": "stoichiometric ratio"
                    }
                },
                {
                    "material_name": "Iron(III) nitrate nonahydrate",
                    "material_formula": "Fe(NO3)3⋅9H2O",
                    "amount": {
                        "value": 0,
                        "unit": "stoichiometric ratio for 0.006 Fe doping"
                    }
                },
                {
                    "material_name": "Citric acid monohydrate",
                    "material_formula": "C6H8O7⋅H2O",
                    "amount": {
                        "value": 2,
                        "unit": "mol/L"
                    }
                }
            ]
        }
    ]
}

File: articles_20250313_500_extracted/10.1016-j.jcis.2024.05.082.json
{
    "material": [
        {
            "material_type": "anode",
            "material_name": "MoSe2-Cu1.82Se@GA",
            "material_formula": "MoSe2-Cu1.82Se@GA",
            "material_properties": [
                {
                    "capacity_value": 533.6,
                    "capacity_unit": "mAh/g",
                    "capacity_type": "specific",
                    "current_density_value": 0.2,
                    "current_density_unit": "A/g",
                    "cycle": 100
                },
                {
                    "capacity_value": 426.3,
                    "capacity_unit": "mAh/g",
                    "capacity_type": "discharge",
                    "current_density_value": 0.1,
                    "current_density_unit": "A/g",
                    "cycle": 0
                },
                {
                    "capacity_value": 423.1,
                    "capacity_unit": "mAh/g",
                    "capacity_type": "discharge",
                    "current_density_value": 0.2,
                    "current_density_unit": "A/g",
                    "cycle": 0
                },
                {
                    "capacity_value": 416.1,
                    "capacity_unit": "mAh/g",
                    "capacity_type": "discharge",
                    "current_density_value": 0.5,
                    "current_density_unit": "A/g",
                    "cycle": 0
                },
                {
                    "capacity_value": 409.5,
                    "capacity_unit": "mAh/g",
                    "capacity_type": "discharge",
                    "current_density_value": 1.0,
                    "current_density_unit": "A/g",
                    "cycle": 0
                },
                {
                    "capacity_value": 406.6,
                    "capacity_unit": "mAh/g",
                    "capacity_type": "discharge",
                    "current_density_value": 2.0,
                    "current_density_unit": "A/g",
                    "cycle": 0
                },
                {
                    "capacity_value": 444.8,
                    "capacity_unit": "mAh/g",
                    "capacity_type": "specific",
                    "current_density_value": 1.0,
                    "current_density_unit": "A/g",
                    "cycle": 1000
                }
            ],
            "starting_material": [
                {
                    "material_name": "Mo-Cu-MOF@GO aerogel",
                    "material_formula": "",
                    "amount": {
                        "value": 0.2,
                        "unit": "g"
                    }
                },
                {
                    "material_name": "Se powder",
                    "material_formula": "Se",
                    "amount": {
                        "value": 0.4,
                        "unit": "g"
                    }
                }
            ]
        },
        {
            "material_type": "anode",
            "material_name": "CoSe2-MnSe@GA",
            "material_formula": "CoSe2-MnSe@GA",
            "material_properties": [
                {
                    "capacity_value": 456.7,
                    "capacity_unit": "mAh/g",
                    "capacity_type": "specific",
                    "current_density_value": 0.2,
                    "current_density_unit": "A/g",
                    "cycle": 100
                },
                {
                    "capacity_value": 470.6,
                    "capacity_unit": "mAh/g",
                    "capacity_type": "discharge",
                    "current_density_value": 0.1,
                    "current_density_unit": "A/g",
                    "cycle": 0
                },
                {
                    "capacity_value": 457.1,
                    "capacity_unit": "mAh/g",
                    "capacity_type": "discharge",
                    "current_density_value": 0.2,
                    "current_density_unit": "A/g",
                    "cycle": 0
                },
                {
                    "capacity_value": 439.9,
                    "capacity_unit": "mAh/g",
                    "capacity_type": "discharge",
                    "current_density_value": 0.5,
                    "current_density_unit": "A/g",
                    "cycle": 0
                },
                {
                    "capacity_value": 425.4,
                    "capacity_unit": "mAh/g",
                    "capacity_type": "discharge",
                    "current_density_value": 1.0,
                    "current_density_unit": "A/g",
                    "cycle": 0
                },
                {
                    "capacity_value": 406.6,
                    "capacity_unit": "mAh/g",
                    "capacity_type": "discharge",
                    "current_density_value": 2.0,
                    "current_density_unit": "A/g",
                    "cycle": 0
                },
                {
                    "capacity_value": 460.9,
                    "capacity_unit": "mAh/g",
                    "capacity_type": "discharge",
                    "current_density_value": 0.2,
                    "current_density_unit": "A/g",
                    "cycle": 0
                },
                {
                    "capacity_value": 442.9,
                    "capacity_unit": "mAh/g",
                    "capacity_type": "specific",
                    "current_density_value": 1.0,
                    "current_density_unit": "A/g",
                    "cycle": 1000
                }
            ],
            "starting_material": [
                {
                    "material_name": "Co-Mn-MOF@GO aerogel",
                    "material_formula": "",
                    "amount": {
                        "value": 0.2,
                        "unit": "g"
                    }
                },
                {
                    "material_name": "Se powder",
                    "material_formula": "Se",
                    "amount": {
                        "value": 0.4,
                        "unit": "g"
                    }
                }
            ]
        },
        {
            "material_type": "anode",
            "material_name": "NiSe2-ZnSe@GA",
            "material_formula": "NiSe2-ZnSe@GA",
            "material_properties": [
                {
                    "capacity_value": 302.2,
                    "capacity_unit": "mAh/g",
                    "capacity_type": "specific",
                    "current_density_value": 0.2,
                    "current_density_unit": "A/g",
                    "cycle": 100
                },
                {
                    "capacity_value": 285.8,
                    "capacity_unit": "mAh/g",
                    "capacity_type": "discharge",
                    "current_density_value": 0.1,
                    "current_density_unit": "A/g",
                    "cycle": 0
                },
                {
                    "capacity_value": 237.7,
                    "capacity_unit": "mAh/g",
                    "capacity_type": "discharge",
                    "current_density_value": 0.2,
                    "current_density_unit": "A/g",
                    "cycle": 0
                },
                {
                    "capacity_value": 206.0,
                    "capacity_unit": "mAh/g",
                    "capacity_type": "discharge",
                    "current_density_value": 0.5,
                    "current_density_unit": "A/g",
                    "cycle": 0
                },
                {
                    "capacity_value": 180.1,
                    "capacity_unit": "mAh/g",
                    "capacity_type": "discharge",
                    "current_density_value": 1.0,
                    "current_density_unit": "A/g",
                    "cycle": 0
                },
                {
                    "capacity_value": 171.1,
                    "capacity_unit": "mAh/g",
                    "capacity_type": "discharge",
                    "current_density_value": 2.0,
                    "current_density_unit": "A/g",
                    "cycle": 0
                },
                {
                    "capacity_value": 190.5,
                    "capacity_unit": "mAh/g",
                    "capacity_type": "specific",
                    "current_density_value": 1.0,
                    "current_density_unit": "A/g",
                    "cycle": 1000
                }
            ],
            "starting_material": [
                {
                    "material_name": "Zinc sulfate heptahydrate",
                    "material_formula": "ZnSO4·7H2O",
                    "amount": {
                        "value": 0.24,
                        "unit": "g"
                    }
                },
                {
                    "material_name": "Polyvinylpyrrolidone (PVP, K-30)",
                    "material_formula": "PVP",
                    "amount": {
                        "value": 0.45,
                        "unit": "g"
                    }
                },
                {
                    "material_name": "Potassium tetracyanonickelate hydrate",
                    "material_formula": "K3[Ni(CN)4]·xH2O",
                    "amount": {
                        "value": 0.2,
                        "unit": "g"
                    }
                },
                {
                    "material_name": "Graphene oxide",
                    "material_formula": "GO",
                    "amount": {
                        "value": 45,
                        "unit": "mg"
                    }
                },
                {
                    "material_name": "Selenium powder",
                    "material_formula": "Se",
                    "amount": {
                        "value": 0.4,
                        "unit": "g"
                    }
                }
            ]
        }
    ]
}
