Repository: Subways-Sun/sodium-ion-batteries

File: articles_20250313_500_extracted/10.1002-smll.201903259.json
{
    "material": [
        {
            "material_type": "anode",
            "material_name": "Co9S8@C/3DNCF",
            "material_formula": "Co9S8",
            "material_properties": [
                {
                    "capacity_value": 701.4,
                    "capacity_unit": "mAh g−1",
                    "capacity_type": "charge",
                    "current_density_value": 0,
                    "current_density_unit": "A g−1",
                    "cycle": 1
                },
                {
                    "capacity_value": 659.5,
                    "capacity_unit": "mAh g−1",
                    "capacity_type": "reversible",
                    "current_density_value": 0,
                    "current_density_unit": "A g−1",
                    "cycle": 2
                },
                {
                    "capacity_value": 590.7,
                    "capacity_unit": "mAh g−1",
                    "capacity_type": "reversible",
                    "current_density_value": 0.2,
                    "current_density_unit": "A g−1",
                    "cycle": 0
                },
                {
                    "capacity_value": 523.8,
                    "capacity_unit": "mAh g−1",
                    "capacity_type": "reversible",
                    "current_density_value": 0.5,
                    "current_density_unit": "A g−1",
                    "cycle": 0
                },
                {
                    "capacity_value": 438.7,
                    "capacity_unit": "mAh g−1",
                    "capacity_type": "reversible",
                    "current_density_value": 1,
                    "current_density_unit": "A g−1",
                    "cycle": 0
                },
                {
                    "capacity_value": 371.2,
                    "capacity_unit": "mAh g−1",
                    "capacity_type": "reversible",
                    "current_density_value": 2,
                    "current_density_unit": "A g−1",
                    "cycle": 0
                },
                {
                    "capacity_value": 291.1,
                    "capacity_unit": "mAh g−1",
                    "capacity_type": "reversible",
                    "current_density_value": 5,
                    "current_density_unit": "A g−1",
                    "cycle": 0
                },
                {
                    "capacity_value": 618.9,
                    "capacity_unit": "mAh g−1",
                    "capacity_type": "reversible",
                    "current_density_value": 0.1,
                    "current_density_unit": "A g−1",
                    "cycle": 0
                },
                {
                    "capacity_value": 400.4,
                    "capacity_unit": "mAh g−1",
                    "capacity_type": "reversible",
                    "current_density_value": 1,
                    "current_density_unit": "A g−1",
                    "cycle": 1400
                }
            ],
            "starting_material": [
                {
                    "material_name": "MA sponge",
                    "material_formula": "",
                    "amount": {
                        "value": 0,
                        "unit": ""
                    }
                },
                {
                    "material_name": "CoCl2·6H2O",
                    "material_formula": "CoCl2·6H2O",
                    "amount": {
                        "value": 177,
                        "unit": "mg"
                    }
                },
                {
                    "material_name": "TAA",
                    "material_formula": "",
                    "amount": {
                        "value": 142.5,
                        "unit": "mg"
                    }
                },
                {
                    "material_name": "Glucose",
                    "material_formula": "",
                    "amount": {
                        "value": 32.5,
                        "unit": "mg"
                    }
                }
            ]
        },
        {
            "material_type": "cathode",
            "material_name": "Na3V2(PO4)3@C",
            "material_formula": "Na3V2(PO4)3",
            "material_properties": [
                {
                    "capacity_value": 377.4,
                    "capacity_unit": "mAh g−1",
                    "capacity_type": "not mentioned",
                    "current_density_value": 0.5,
                    "current_density_unit": "A g−1",
                    "cycle": 0
                }
            ],
            "starting_material": [
                {
                    "material_name": "Ammonium dihydrogen phosphate",
                    "material_formula": "NH4H2PO4",
                    "amount": {
                        "value": 3,
                        "unit": "mole ratio"
                    }
                },
                {
                    "material_name": "Ammonium metavanadate",
                    "material_formula": "NH4VO3",
                    "amount": {
                        "value": 2,
                        "unit": "mole ratio"
                    }
                },
                {
                    "material_name": "Sodium carbonate",
                    "material_formula": "Na2CO3",
                    "amount": {
                        "value": 1.5,
                        "unit": "mole ratio"
                    }
                },
                {
                    "material_name": "Glucose",
                    "material_formula": "C6H12O6",
                    "amount": {
                        "value": 0.15,
                        "unit": "mole ratio"
                    }
                }
            ]
        }
    ]
}

File: articles_20250313_500_extracted/10.1021-acsami.9b14560.json
{
    "material": [
        {
            "material_type": "anode",
            "material_name": "Na2Ti3O7-IcUH",
            "material_formula": "Na2Ti3O7",
            "material_properties": [
                {
                    "capacity_value": 225,
                    "capacity_unit": "mA h g–1",
                    "capacity_type": "reversible",
                    "current_density_value": 0.05,
                    "current_density_unit": "A g–1",
                    "cycle": 1
                },
                {
                    "capacity_value": 205.7,
                    "capacity_unit": "mA h g–1",
                    "capacity_type": "reversible",
                    "current_density_value": 0.05,
                    "current_density_unit": "A g–1",
                    "cycle": 0
                },
                {
                    "capacity_value": 183.4,
                    "capacity_unit": "mA h g–1",
                    "capacity_type": "reversible",
                    "current_density_value": 0.1,
                    "current_density_unit": "A g–1",
                    "cycle": 0
                },
                {
                    "capacity_value": 164.3,
                    "capacity_unit": "mA h g–1",
                    "capacity_type": "reversible",
                    "current_density_value": 0.2,
                    "current_density_unit": "A g–1",
                    "cycle": 0
                },
                {
                    "capacity_value": 149.7,
                    "capacity_unit": "mA h g–1",
                    "capacity_type": "reversible",
                    "current_density_value": 0.5,
                    "current_density_unit": "A g–1",
                    "cycle": 0
                },
                {
                    "capacity_value": 135.5,
                    "capacity_unit": "mA h g–1",
                    "capacity_type": "reversible",
                    "current_density_value": 1,
                    "current_density_unit": "A g–1",
                    "cycle": 0
                },
                {
                    "capacity_value": 125.8,
                    "capacity_unit": "mA h g–1",
                    "capacity_type": "reversible",
                    "current_density_value": 2,
                    "current_density_unit": "A g–1",
                    "cycle": 0
                },
                {
                    "capacity_value": 96.2,
                    "capacity_unit": "mA h g–1",
                    "capacity_type": "reversible",
                    "current_density_value": 5,
                    "current_density_unit": "A g–1",
                    "cycle": 0
                },
                {
                    "capacity_value": 85,
                    "capacity_unit": "mA h g–1",
                    "capacity_type": "reversible",
                    "current_density_value": 5,
                    "current_density_unit": "A g–1",
                    "cycle": 2000
                }
            ],
            "starting_material": [
                {
                    "material_name": "Ti(OH)x@SiO2",
                    "material_formula": "Ti(OH)x@SiO2",
                    "amount": {
                        "value": 50,
                        "unit": "mg"
                    }
                },
                {
                    "material_name": "Hydrogen peroxide aqueous solution",
                    "material_formula": "H2O2",
                    "amount": {
                        "value": 0.5,
                        "unit": "mL"
                    }
                },
                {
                    "material_name": "Sodium hydroxide aqueous solution",
                    "material_formula": "NaOH",
                    "amount": {
                        "value": 30,
                        "unit": "mL"
                    }
                }
            ]
        },
        {
            "material_type": "anode",
            "material_name": "Na2Ti3O7-SH",
            "material_formula": "Na2Ti3O7",
            "material_properties": [
                {
                    "capacity_value": 28.9,
                    "capacity_unit": "mA h g–1",
                    "capacity_type": "reversible",
                    "current_density_value": 5,
                    "current_density_unit": "A g–1",
                    "cycle": 0
                }
            ],
            "starting_material": []
        }
    ]
}

File: articles_20250313_500_extracted/10.1021-acsami.9b21925.json
{
    "material": [
        {
            "material_type": "anode",
            "material_name": "NTO",
            "material_formula": "Na_xLi_yTi5O12",
            "material_properties": [
                {
                    "capacity_value": 105,
                    "capacity_unit": "mA h g–1",
                    "capacity_type": "reversible",
                    "current_density_value": 30,
                    "current_density_unit": "mA g–1",
                    "cycle": 200
                },
                {
                    "capacity_value": 80,
                    "capacity_unit": "mA h g–1",
                    "capacity_type": "reversible",
                    "current_density_value": 150,
                    "current_density_unit": "mA g–1",
                    "cycle": 0
                },
                {
                    "capacity_value": 150,
                    "capacity_unit": "mA h g–1",
                    "capacity_type": "reversible",
                    "current_density_value": 1.5,
                    "current_density_unit": "mA g–1",
                    "cycle": 0
                }
            ],
            "starting_material": [
                {
                    "material_name": "LTO powder",
                    "material_formula": "Li4Ti5O12",
                    "amount": {
                        "value": 0,
                        "unit": "not specified"
                    }
                },
                {
                    "material_name": "Sodium-metal flakes",
                    "material_formula": "Na",
                    "amount": {
                        "value": 0,
                        "unit": "excess amount (exact quantity not provided)"
                    }
                },
                {
                    "material_name": "Biphenyl",
                    "material_formula": "C12H10",
                    "amount": {
                        "value": 0,
                        "unit": "not specified"
                    }
                },
                {
                    "material_name": "1,2-Dimethoxyethane (DME)",
                    "material_formula": "C4H10O2",
                    "amount": {
                        "value": 0,
                        "unit": "not specified"
                    }
                }
            ]
        },
        {
            "material_type": "cathode",
            "material_name": "Na2Fe2(SO4)3",
            "material_formula": "Na2Fe2(SO4)3",
            "material_properties": [
                {
                    "capacity_value": 75,
                    "capacity_unit": "mA h g–1",
                    "capacity_type": "reversible",
                    "current_density_value": 0,
                    "current_density_unit": "",
                    "cycle": 0
                }
            ],
            "starting_material": [
                {
                    "material_name": "iron(II) sulfate heptahydrate",
                    "material_formula": "FeSO4·7H2O",
                    "amount": {
                        "value": 2,
                        "unit": "mol (molar ratio)"
                    }
                },
                {
                    "material_name": "sodium sulfate",
                    "material_formula": "Na2SO4",
                    "amount": {
                        "value": 1,
                        "unit": "mol (molar ratio)"
                    }
                }
            ]
        }
    ]
}
