Repository: Subways-Sun/sodium-ion-batteries

File: data_backup/search_combined.json (part 1 of 80)
[
    {
        "paperId": "e441a2e1a1a3bc728ff9beaf742c3dbaa7802e42",
        "externalIds": {
            "DOI": "10.1039/d2cp04752g",
            "CorpusId": 249965653,
            "PubMed": "36689257"
        },
        "title": "Biphenylene network as sodium ion battery anode material.",
        "abstract": "Sodium ion batteries possess several advantages for large-scale energy storage, such as low cost and enhanced safety. However, graphite or other anode materials are not satisfactory because the large radius of Na+ hinders their embedding and removal in the charge and discharge processes. Recently, a biphenylene network (BPN), a two-dimensional (2D) carbon allotrope, has been synthesized. In this paper, we reveal the potential possibility of BPN as a Na storage material. The theoretical results indicate the advantages of BPN as a sodium battery anode. The maximum specific capacity (413 mA h g-1) is larger than that of the graphite-Li system (372 mA h g-1). With low Na+ diffusion barrier (<0.6 eV) and small volume expansion in the charging process (∼26%), BPN presents superiority to the graphite-Na system. Our findings show new insights into Na storage in BPN and provide guidance for the use of a BPN anode in sodium ion batteries.",
        "venue": "Physical Chemistry, Chemical Physics - PCCP",
        "publicationTypes": [
            "JournalArticle"
        ],
        "publicationDate": "2023-01-23"
    },
    {
        "paperId": "9c412a748b5245c4c762c421adda2e028442fc52",
        "externalIds": {
            "DOI": "10.1021/acsnano.1c00797",
            "CorpusId": 232431244,
            "PubMed": "33784454"
        },
        "title": "Hierarchically Designed Nitrogen-Doped MoS2/Silicon Oxycarbide Nanoscale Heterostructure as High-Performance Sodium-Ion Battery Anode.",
        "abstract": "Molybedenum disulfide (MoS2) is regarded as a promising anode material for next-generation sodium-ion batteries (SIBs) owing to its high theoretical capacity. However, its low conductivity, large volume changes, and undesirable phase transformation hinder its practical applications. In this study, we synthesize a hierarchically designed core-shell heterostructure based on nitrogen-doped MoS2/C and silicon oxycarbide (SiOC) (N-MoS2/C@SiOC) via the facile pyrolysis of a suspension of an N-MoS2/polyfurfural precursor in silicone oil. The in situ nitrogen doping in a two-dimensional MoS2 structure with carbon incorporation leads to the enlargement of the interlayer spacing and enhancement of the electronic conductivity and mechanical stability, which allows the facile, highly reversible insertion and extraction of sodium ions upon cycling. Further, the nanoscale SiOC shell with surface capacitive reactivity provides a conductive pathway, preventing unfavorable side reactions at the electrode/electrolyte interface and acting as a structure-reinforcing buffer against severe volume expansion issues. As a result, the N-MoS2/C@SiOC composite exhibits high reversible capacity (540.7 mAh g-1), high-capacity retention (>100% after 200 cycles), and excellent rate capability up to 10 A g-1. The simple hierarchical core-shell design strategy developed in this study allows for the fabrication of high-performance metal sulfide anodes as well as other high-capacity anode materials for energy storage applications.",
        "venue": "ACS Nano",
        "publicationTypes": [
            "JournalArticle"
        ],
        "publicationDate": "2021-03-30"
    },
    {
        "paperId": "dc1fa16493874e93becaaf5c1d137e3345d264bb",
        "externalIds": {
            "MAG": "2963045867",
            "DOI": "10.1021/acsnano.9b03330",
            "CorpusId": 198134284,
            "PubMed": "31323180"
        },
        "title": "Sandwich-Like SnS2/Graphene/SnS2 with Expanded Interlayer Distance as High-Rate Lithium/Sodium-Ion Battery Anode Materials.",
        "abstract": "SnS2 materials have attracted broad attention in the field of electrochemical energy storage due to its layered structure with high specific capacity. However, the easy restacking property during charge/discharge cycling would lead to electrode structure instability and serve capacity decrease. In this paper, we report a simple one-step hydrothermal synthesis of SnS2/graphene/SnS2 (SnS2/rGO/SnS2) composite with ultrathin SnS2 nanosheets covalently decorated on both sides of reduced graphene oxide sheets via C‒S bonds. Owing to the graphene sandwiched between two SnS2 sheets, the composite presents an enlarged interlayer spacing of ~8.03 Å for SnS2, which could facilitate the insertion/extraction of Li+/Na+ ion with rapid transport kinetics, as well as inhibiting the re-stacking of SnS2 nanosheets during the charge/discharge cycling. The density functional theory calculation reveals the most stable state of the moderate interlayer spacing for the sandwich-like composite. The diffusion coefficients of Li/Na-ions from both molecular simulation and experimental observation also demonstrate that that this state is the most suitable for fast ions transport. In addition, numerous ultra-tiny SnS2 nanoparticles anchored on the graphene sheets can generate dominant pseudocapacitive contribution to the composite especially at large current density, guaranteeing its excellent high-rate performance with 844 and 765 mAh g-1 for Li/Na-ion batteries even at 10 A g‒1. No distinct morphology changes occur after 200 cycles, and the SnS2 nanoparticles still recover to pristine phase without distinct agglomeration, demonstrate that this composite with high rate capabilities and excellent cycle stability are the promising candidate for lithium/sodium storage.",
        "venue": "ACS Nano",
        "publicationTypes": [
            "JournalArticle"
        ],
        "publicationDate": "2019-07-19"
    },
    {
        "paperId": "44a19bb10e6c0955b8d50a7e5825d7dba439cb7d",
        "externalIds": {
            "MAG": "2564359414",
            "DOI": "10.1021/acsami.6b13179",
            "CorpusId": 206435211,
            "PubMed": "27966859"
        },
        "title": "ALD TiO2-Coated Flower-like MoS2 Nanosheets on Carbon Cloth as Sodium Ion Battery Anode with Enhanced Cycling Stability and Rate Capability.",
        "abstract": "We report the fabrication of 3D flower-like MoS2 nanosheets arrays on carbon cloth as a binder-free anode for sodium ion battery. Ultrathin and conformal TiO2 layers are used to modify the surface of MoS2 by atomic layer deposition. The electrochemical performance measurements demonstrate that the ALD TiO2 layer can improve the cycling stability and rate capability of MoS2. The MoS2 nanosheets with 0.5-nm TiO2 coating electrode show the highest initial discharge capacity of 1392 mA h g-1 at 200 mA g-1, which is increased by 53% compared with that of bare MoS2. After 150 cycles, the capacity retention rate of the TiO2-coated MoS2 achieves 75.8% of its second cycle's capacity at 200 mA h g-1 in contrast to that of 59% of pure MoS2. Furthermore, the mechanism behind the experimental results is revealed by ex situ scanning electron microscope (SEM), X-ray powder diffraction (XRD), and electrochemical impedance spectroscopy (EIS) characterizations, which confirms that the ultrathin TiO2 modifications can prevent the structural degradation and the formation of SEI film of MoS2 electrode.",
        "venue": "ACS Applied Materials and Interfaces",
        "publicationTypes": [
            "JournalArticle"
        ],
        "publicationDate": "2017-01-11"
    },
    {
        "paperId": "42fd56858341c592b7b22d0efd54d29ef1db7228",
        "externalIds": {
            "MAG": "2083175128",
            "DOI": "10.1002/adma.201306314",
            "CorpusId": 205254460,
            "PubMed": "24677348"
        },
        "title": "Layered SnS2‐Reduced Graphene Oxide Composite – A High‐Capacity, High‐Rate, and Long‐Cycle Life Sodium‐Ion Battery Anode Material",
        "abstract": "Author(s): Qu, Baihua; Ma, Chuze; Ji, Ge; Xu, Chaohe; Xu, Jing; Meng, Ying Shirley; Wang, Taihong; Lee, Jim Yang | Abstract: A layered SnS2-reduced graphene oxide (SnS2-RGO) composite is prepared by a facile hydrothermal route and evaluated as an anode material for sodium-ion batteries (NIBs). The measured electrochemical properties are a high charge specific capacity (630 mAh g-1 at 0.2 A g-1) coupled to a good rate performance (544 mAh g-1 at 2 A g-1) and long cycle-life (500 mAh g-1 at 1 A g -1 for 400 cycles). © 2014 WILEY-VCH Verlag GmbH a Co. KGaA, Weinheim.",
        "venue": "Advances in Materials",
        "publicationTypes": [
            "JournalArticle"
        ],
        "publicationDate": "2014-06-01"
    },
    {
        "paperId": "3266aa59d4786a64108c6e006200673cfa0d0cf7",
        "externalIds": {
            "MAG": "2916602645",
            "DOI": "10.1039/c8nr10444a",
            "CorpusId": 73476955,
            "PubMed": "30775742"
        },
        "title": "Scalable synthesis of FeS2 nanoparticles encapsulated into N-doped carbon nanosheets as a high-performance sodium-ion battery anode.",
        "abstract": "Pyrite (FeS2) has been considered as one of the most potential anode materials for sodium ion batteries (SIBs) due to its low cost, environmentally friendly features and high theoretical capacity. However, the huge volume changes during a charge/discharge process and poor conductivity of FeS2 hindered its practical applications. Herein, we propose a facile scalable approach to prepare nanostructured FeS2 embedded in an N-doped carbon nanosheet composite (FeS2/CNS) via a combined template method and a solid state sulfuration method. N-Doped carbon nanosheets are believed to alleviate the volume variation and enhance the conductivity of an electrode, and the nanoscale particle size with an average diameter of 50-80 nm can shorten the ion-diffusion paths during a sodiation/desodiation process. As a result, the FeS2/CNS electrode exhibits high specific capacity (812 mA h g-1 at 0.1 A g-1), long cycling life (77.2% capacity retention after 350 cycles at 1 A g-1) and excellent rate capability (400 mA h g-1 at 5 A g-1) when tested as an anode material for SIBs. The results demonstrate the potential applications of FeS2/CNS in SIBs with low-cost, high power density and long cycling life.",
        "venue": "Nanoscale",
        "publicationTypes": [
            "JournalArticle"
        ],
        "publicationDate": "2019-02-28"
    },
    {
        "paperId": "a95c9adb166f4fab0dc8111d5c422195541db052",
        "externalIds": {
            "MAG": "2971261748",
            "DOI": "10.1002/smll.201901724",
            "CorpusId": 201658428,
            "PubMed": "31460708"
        },
        "title": "High-Performance Sodium-Ion Battery Anode via Rapid Microwave Carbonization of Natural Cellulose Nanofibers with Graphene Initiator.",
        "abstract": "Cellulose is a promising natural bio-macromolecule due to its abundance, renewability and low cost. Here, a new method is developed to prepare pre-sodiated carbonaceous anodes for sodium-ion batteries (SIBs) from cellulose nanofibers (CNFs) under microwave irradiation for potential ultrafast and large-scale manufacturing. While direct carbonization of CNFs through microwave treatment is usually impossible due to the weak microwave absorption of CNFs, it is found that a small amount of reduced graphene oxide (rGO) can act as an effective initiator. Microwaving rGO releases extremely high energy, giving rise to local ultrahigh temperature as well as ultrahigh heating rate, which then induces the fast carbonization of CNFs and the production of pre-sodiated carbonaceous materials within seconds. The sodium in the carbonaceous materials, introduced from the carbonization of CNFs containing sodium-ion carboxyl, offer favorable spaces for sodiation/desodiation, which improves the electrochemical performance of the sodium-inserted carbonaceous anode. When the microwaved rGO-CNF (MrGO-CNF) is used as an anode for SIBs, a high initial capacity of 558 mAh g-1 is delivered and the capacity of 340 mAh g-1 remains after 200 cycles. The excellent reversible capacity and cycling stability indicate MrGO-CNF a promising anode for sodium-ion batteries.",
        "venue": "Small",
        "publicationTypes": [
            "JournalArticle"
        ],
        "publicationDate": "2019-10-01"
    },
    {
        "paperId": "7085e41b653fb6a68806f845d579435a41c0336e",
        "externalIds": {
            "MAG": "2399966197",
            "DOI": "10.1021/acsnano.5b04474",
            "CorpusId": 206694566,
            "PubMed": "26498828"
        },
        "title": "Advanced Sodium Ion Battery Anode Constructed via Chemical Bonding between Phosphorus, Carbon Nanotube, and Cross-Linked Polymer Binder.",
        "abstract": "Maintaining structural stability is a great challenge for high-capacity conversion electrodes with large volume change but is necessary for the development of high-energy-density, long-cycling batteries. Here, we report a stable phosphorus anode for sodium ion batteries by the synergistic use of chemically bonded phosphorus-carbon nanotube (P-CNT) hybrid and cross-linked polymer binder. The P-CNT hybrid was synthesized through ball-milling of red phosphorus and carboxylic group functionalized carbon nanotubes. The P-O-C bonds formed in this process help maintain contact between phosphorus and CNTs, leading to a durable hybrid. In addition, cross-linked carboxymethyl cellulose-citric acid binder was used to form a robust electrode. As a result, this anode delivers a stable cycling capacity of 1586.2 mAh/g after 100 cycles, along with high initial Coulombic efficiency of 84.7% and subsequent cycling efficiency of ∼99%. The unique electrode framework through chemical bonding strategy reported here is potentially inspirable for other electrode materials with large volume change in use.",
        "venue": "ACS Nano",
        "publicationTypes": [
            "JournalArticle"
        ],
        "publicationDate": "2015-11-02"
    },
    {
        "paperId": "a2b4f420f636599230375a313f132950b767e127",
        "externalIds": {
            "MAG": "3013958251",
            "DOI": "10.1021/acsami.0c02230",
            "CorpusId": 214643056,
            "PubMed": "32208636"
        },
        "title": "Chemically Presodiated Hard Carbon Anode with Enhanced Initial Coulombic Efficiency for High Energy Sodium ion Battery.",
        "abstract": "Hard carbon (HC) is an attractive anode material for low cost and high energy density sodium-ion batteries (SIBs), however, its low initial coulombic efficiency (ICE) limits its practical battery application. To overcome this problem, we reported a facile strategy to compensate the irreversible capacity loss of HC anodes simply by a chemical presodiation reaction of the HC electrode with a sodiation reagent (sodium biphenyl, Na-Bp). Benefiting from the strong sodiation ability of Na-Bp, HC anode can be presodiated rapidly in a very short time and the presodiated HC (NaxHC) is found to have a desirable ICE of 100%. When coupled with Na3V2(PO4)3 cathode to build a SIB full cell, the NaxHC||Na3V2(PO4)3 cell exhibit a high ICE of ~95.0% and an elevated energy density of 218 Wh kg-1, which is far superior to that of control cell using pristine HC anode (50% ICE and 120 Wh kg-1), suggesting great advantages brought by the chemical presodiation process. More importantly, this presodiation reaction is very mild, highly eﬃcient and can be widely extended to a variety of Na-storage materials, offering a new route to develop high performance Na-storage materials for practical battery applications.",
        "venue": "ACS Applied Materials and Interfaces",
        "publicationTypes": [
            "JournalArticle"
        ],
        "publicationDate": "2020-03-25"
    },
    {
        "paperId": "6fc9549921cec48c58b29b3fcecee7219b3de8db",
        "externalIds": {
            "MAG": "2161859410",
            "DOI": "10.1021/nn4025674",
            "CorpusId": 207701337,
            "PubMed": "23802576"
        },
        "title": "Electrospun Sb/C fibers for a stable and fast sodium-ion battery anode.",
        "abstract": "Sodium-ion batteries (SIBs) are considered a top alternative to lithium-ion batteries (LIBs) for large-scale renewable energy storage units due to their low cost and the abundance of sodium-bearing precursors in the earth's mineral deposits. However, the development of anode materials for SIBs to date has been mainly limited to carbonaceous materials with minimal research devoted to high capacity alloy-based materials. In this study, an antimony (Sb)/carbon (C) electrode with ~30 nm Sb nanoparticles (NPs) uniformly encapsulated in interconnecting one-dimensional (1D) 400 nm carbon fibers (denoted as SbNP@C) was fabricated using a simple and scalable electrospinning method. This binder-free, current collector-free SbNP@C electrode demonstrated high capacity and stable long-term cycling performance at various current densities. The SbNP@C electrode showed an initial total capacity of 422 mAh/gelectrode and retained 350 mAh/gelectrode after 300 deep charge-discharge cycles under 100 mA/gSb. Moreover, because of the efficient 1D sodium-ion transport pathway and the highly conductive network of SbNP@C, the electrode preserved high overall capacities even when cycled at high currents, extending its usability to high power applications.",
        "venue": "ACS Nano",
        "publicationTypes": [
            "JournalArticle"
        ],
        "publicationDate": "2013-07-03"
    },
    {
        "paperId": "c0d4e609f760b689c9914bac92065927334b293e",
        "externalIds": {
            "MAG": "2994875372",
            "DOI": "10.1088/1361-6528/ab6480",
            "CorpusId": 209433537,
            "PubMed": "31860890"
        },
        "title": "SiOC functionalization of MoS2 as a means to improve stability as sodium-ion battery anode",
        "abstract": "The development of feasible, scalable, and environmentally-safe electrode materials that provide stable cycling performance are critical for success of beyond lithium rechargeable batteries and supercapacitors. With respect to the sodium-ion battery (SIB) anodes constituting of transition metal dichalcogenides such as molybdenum disulfide (MoS2), poor cycle stability and fast capacity degradation, due to low electronic conductivity and dissolution of chemical species in the electrolyte, hinders use of these promising layered materials as SIB anodes. Herein we report chemical functionalization in MoS2 nanosheets with polymer-derived silicon oxycarbide or SiOC with the aim to preserve MoS2 from dissolution in the SIB organic electrolyte, without compromising its role in sodiation and desodiation processes. Our results suggest that a MoS2–SiOC composite electrode is effective in bringing improved cycle stability to sodium-ion cycling over neat MoS2 even after 100 cycles.",
        "venue": "Nanotechnology",
        "publicationTypes": [
            "JournalArticle"
        ],
        "publicationDate": "2019-12-20"
    },
    {
        "paperId": "9528ceb1c7531d1b3dc9a4cd313dfccdc6c9a2d9",
        "externalIds": {
            "MAG": "2560805455",
            "DOI": "10.1021/acsami.6b12542",
            "CorpusId": 206433997,
            "PubMed": "28034316"
        },
        "title": "High Temperature Carbonized Grass as a High Performance Sodium Ion Battery Anode.",
        "abstract": "Hard carbon is currently considered the most promising anode candidate for room temperature sodium ion batteries because of its relatively high capacity, low cost, and good scalability. In this work, switchgrass as a biomass example was carbonized under an ultrahigh temperature, 2050 °C, induced by Joule heating to create hard carbon anodes for sodium ion batteries. Switchgrass derived carbon materials intrinsically inherit its three-dimensional porous hierarchical architecture, with an average interlayer spacing of 0.376 nm. The larger interlayer spacing than that of graphite allows for the significant Na ion storage performance. Compared to the sample carbonized under 1000 °C, switchgrass derived carbon at 2050 °C induced an improved initial Coulombic efficiency. Additionally, excellent rate capability and superior cycling performance are demonstrated for the switchgrass derived carbon due to the unique high temperature treatment.",
        "venue": "ACS Applied Materials and Interfaces",
        "publicationTypes": [
            "JournalArticle"
        ],
        "publicationDate": "2017-01-11"
    },
    {
        "paperId": "b2660188666e0939f7153bf6925f33582611a54d",
        "externalIds": {
            "MAG": "3015858388",
            "DOI": "10.1021/acs.nanolett.0c00964",
            "CorpusId": 215758691,
            "PubMed": "32283937"
        },
        "title": "Highly-reversible Sodiation/desodiation from Carbon-sandwiched SnS2 Nanosheets Anode for Sodium Ion Battery.",
        "abstract": "The further improvement of sodium ion battery requires the elucidation of the mechanisms pertain to reversibility, which allows the novel design of electrode structure. Here, through a hydrogel-embedding method, we are able to confine the growth of few-layer SnS2 nanosheets between nitrogen- and sulfur-doped carbon nanotube (NS-CNT) and amorphous carbon. The obtained carbon-sandwiched SnS2 nanosheets demonstrate excellent sodium storage properties. In operando small angle X-ray scattering combined with the ex situ X-ray absorption near edge spectra reveal that the redox reactions between SnS2/NS-CNT and sodium ion are highly reversible. On the contrary, the nanostructure evolution is found to be irreversible, in which the SnS2 nanosheets collapse, followed by the re-generation of SnS2 nanoparticles. This work provides operando insights into the chemical environment evolution and structure change of SnS2-based anodes, elucidating its reversible reaction mechanism, and illustrates the significance of engineered carbon support in ensuring the electrode structure stability.",
        "venue": "Nano letters (Print)",
        "publicationTypes": [
            "JournalArticle"
        ],
        "publicationDate": "2020-04-13"
    },
    {
        "paperId": "00ed7502f2390727d63158a7c729001dc87bc593",
        "externalIds": {
            "MAG": "2467108784",
            "DOI": "10.1021/acsami.6b03499",
            "CorpusId": 206422412,
            "PubMed": "27373121"
        },
        "title": "Metallic VS2 Monolayer Polytypes as Potential Sodium-Ion Battery Anode via ab Initio Random Structure Searching.",
        "abstract": "We systematically investigated the potential of single-layer VS2 polytypes as Na-battery anode materials via density functional theory calculations. We found that sodiation tends to inhibit the 1H-to-1T structural phase transition, in contrast to lithiation-induced transition on monolayer MoS2. Thus, VS2 can have better structural stability in the cycles of charging and discharging. Diffussion of Na atom was found to be very fast on both polytypes, with very small diffusion barriers of 0.085 eV (1H) and 0.088 eV (1T). Ab initio random structure searching was performed in order to explore stable configurations of Na on VS2. Our search found that both the V top and the hexagonal center sites are preferred adsorption sites for Na, with the 1H phase showing a relatively stronger binding. Notably, our random structures search revealed that Na clusters can form as a stacked second layer at full Na concentration, which is not reported in earlier works wherein uniform, single-layer Na adsorption phases were assumed. With reasonably high specific energy capacity (232.91 and 116.45 mAh/g for 1H and 1T phases, respectively) and open-circuit voltage (1.30 and 1.42 V for 1H and 1T phases, respectively), VS2 is a promising alternative material for Na-ion battery anodes with great structural sturdiness. Finally, we have shown the capability of the ab initio random structure searching in the assessment of potential materials for energy storage applications.",
        "venue": "ACS Applied Materials and Interfaces",
        "publicationTypes": [
            "JournalArticle"
        ],
        "publicationDate": "2016-07-12"
    },
    {
        "paperId": "8a86721416055b1bd7788a963d4be0914f3bd483",
        "externalIds": {
            "MAG": "2786531836",
            "DOI": "10.1021/acs.langmuir.8b00035",
            "CorpusId": 3598578,
            "PubMed": "29425458"
        },
        "title": "Vanadium Oxide Thin Film Formation on Graphene Oxide by Microexplosive Decomposition of Ammonium Peroxovanadate and Its Application as a Sodium Ion Battery Anode.",
        "abstract": "Formation of vanadium oxide nanofilm-coated graphene oxide (GO) is achieved by thermally induced explosive disintegration of a microcrystalline ammonium peroxovanadate-GO composite. GO sheets isolate the microcrystalline grains and capture and contain the microexplosion products, resulting in the deposition of the nanoscale products on the GO. Thermal treatment of the supported nanofilm yields a sequence of nanocrystalline phases of vanadium oxide (V3O7, VO2) as a function of temperature. This is the first demonstration of microexplosive disintegration of a crystalline peroxo compound to yield a nanocoating. The large number of recently reported peroxide-rich crystalline materials suggests that the process can be a useful general route for nanofilm formation. The V3O7@GO composite product was tested as a sodium ion battery anode and showed high charge capacity at high rate charge-discharge cycling (150 mAh g-1 at 3000 mA g-1 vs 300 mAh g-1 at 100 mA g-1) due to the nanomorphology of the vanadium oxide.",
        "venue": "Langmuir",
        "publicationTypes": [
            "JournalArticle"
        ],
        "publicationDate": "2018-02-16"
    },
    {
        "paperId": "883bf5d2ba3d57084bac6e1b06832530a7b5f1d7",
        "externalIds": {
            "MAG": "223523971",
            "DOI": "10.1021/acsami.5b02413",
            "CorpusId": 23631382,
            "PubMed": "25970036"
        },
        "title": "Solid-State Fabrication of SnS2/C Nanospheres for High-Performance Sodium Ion Battery Anode.",
        "abstract": "Tin disulfide (SnS2) has emerged as a promising anode material for sodium ion batteries (NIBs) due to its unique layered structure, high theoretical capacity, and low cost. Conventional SnS2 nanomaterials are normally synthesized using hydrothermal method, which is time-consuming and difficult to scale up for mass production. In this study, we develop a simple solid-state reaction method, in which the carbon-coated SnS2 (SnS2/C) anode materials were synthesized by annealing metallic Sn, sulfur powder, and polyacrylonitrile in a sealed vacuum glass tube. The SnS2/C nanospheres with unique layered structure exhibit a high reversible capacity of 660 mAh g(-1) at a current density of 50 mA g(-1) and maintain at 570 mAh g(-1) for 100 cycles with a degradation rate of 0.14% per cycle, demonstrating one of the best cycling performances in all reported SnS2/C anodes for NIBs to date. The superior cycling stability of SnS2/C electrode is attributed to the stable nanosphere morphology and structural integrity during charge/discharge cycles as evidenced by ex situ characterization.",
        "venue": "ACS Applied Materials and Interfaces",
        "publicationTypes": [
            "JournalArticle"
        ],
        "publicationDate": "2015-05-21"
    },
    {
        "paperId": "cebdcdd4aac73bf945147e43c02852d8b8b76761",
        "externalIds": {
            "MAG": "2099528186",
            "DOI": "10.1002/adma.201304469",
            "CorpusId": 10819812,
            "PubMed": "24443100"
        },
        "title": "Engraving Copper Foil to Give Large‐Scale Binder‐Free Porous CuO Arrays for a High‐Performance Sodium‐Ion Battery Anode",
        "abstract": "S. Yuan, Dr. X.-L. Huang, D.-L. Ma, Dr. H.-G. Wang, Dr. F.-Z. Meng, Prof. X.-B. Zhang State Key Laboratory of Rare Earth Resource Utilization Changchun Institute of Applied Chemistry Chinese Academy of Sciences Changchun, 130022 , P. R. China E-mail: xbzhang@ciac.ac.cn S. Yuan, D.-L. Ma Key Laboratory of Automobile Materials Ministry of Education, and College of Materials Science and Engineering, Jilin University Changchun, 130012 , P. R. China",
        "venue": "Advances in Materials",
        "publicationTypes": [
            "JournalArticle"
        ],
        "publicationDate": "2014-04-01"
    },
    {
        "paperId": "26eb10065ba428c57c6f25b08aec9284016e43bf",
        "externalIds": {
            "MAG": "2252420044",
            "DOI": "10.1021/acsami.5b04338",
            "CorpusId": 206395865,
            "PubMed": "26252051"
        },
        "title": "Carbon-Confined SnO2-Electrodeposited Porous Carbon Nanofiber Composite as High-Capacity Sodium-Ion Battery Anode Material.",
        "abstract": "Sodium resources are inexpensive and abundant, and hence, sodium-ion batteries are promising alternative to lithium-ion batteries. However, lower energy density and poor cycling stability of current sodium-ion batteries prevent their practical implementation for future smart power grid and stationary storage applications. Tin oxides (SnO2) can be potentially used as a high-capacity anode material for future sodium-ion batteries, and they have the advantages of high sodium storage capacity, high abundance, and low toxicity. However, SnO2-based anodes still cannot be used in practical sodium-ion batteries because they experience large volume changes during repetitive charge and discharge cycles. Such large volume changes lead to severe pulverization of the active material and loss of electrical contact between the SnO2 and carbon conductor, which in turn result in rapid capacity loss during cycling. Here, we introduce a new amorphous carbon-coated SnO2-electrodeposited porous carbon nanofiber (PCNF@SnO2@C) composite that not only has high sodium storage capability, but also maintains its structural integrity while ongoing repetitive cycles. Electrochemical results revealed that this SnO2-containing nanofiber composite anode had excellent electrochemical performance including high-capacity (374 mAh g(-1)), good capacity retention (82.7%), and large Coulombic efficiency (98.9% after 100th cycle).",
        "venue": "ACS Applied Materials and Interfaces",
        "publicationTypes": [
            "JournalArticle"
        ],
        "publicationDate": "2015-08-13"
    },
    {
        "paperId": "ad1d2df6fc454a1e03f3dfeaf2ec2763ef377387",
        "externalIds": {
            "MAG": "2588561098",
            "DOI": "10.1002/chem.201605005",
            "CorpusId": 205624823,
            "PubMed": "28198574"
        },
        "title": "Sn-MoS2 -C@C Microspheres as a Sodium-Ion Battery Anode Material with High Capacity and Long Cycle Life.",
        "abstract": "Sodium ion batteries (SIBs) have been regarded as a prime candidate for large-scale energy storage, and developing high performance anode materials is one of the main challenges for advanced SIBs. Novel structured Sn-MoS2 -C@C microspheres, in which Sn nanoparticles are evenly embedded in MoS2 nanosheets and a thin carbon film is homogenously engineered over the microspheres, have been fabricated by the hydrothermal method. The Sn-MoS2 -C@C microspheres demonstrate an excellent Na-storage performance as an anode of SIBs and deliver a high reversible charge capacity (580.3 mAh g-1 at 0.05 Ag-1 ) and rate capacity (580.3, 373, 326, 285.2, and 181.9 mAh g-1 at 0.05, 0.5, 1, 2, and 5 Ag-1 , respectively). A high charge specific capacity of 245 mAh g-1 can still be achieved after 2750 cycles at 2 Ag-1 , indicating an outstanding cycling performance. The high capacity and long-term stability make Sn-MoS2 -C@C composite a very promising anode material for SIBs.",
        "venue": "Chemistry",
        "publicationTypes": [
            "JournalArticle"
        ],
        "publicationDate": "2017-04-11"
    },
    {
        "paperId": "781d77490f00ab7cd47cd743da9136661343193d",
        "externalIds": {
            "MAG": "2591118683",
            "DOI": "10.1002/adma.201605820",
            "CorpusId": 38565383,
            "PubMed": "28224683"
        },
        "title": "Confined Amorphous Red Phosphorus in MOF‐Derived N‐Doped Microporous Carbon as a Superior Anode for Sodium‐Ion Battery",
        "abstract": "Red phosphorus (P) has attracted intense attention as promising anode material for high‐energy density sodium‐ion batteries (NIBs), owing to its high sodium storage theoretical capacity (2595 mAh g−1). Nevertheless, natural insulating property and large volume variation of red P during cycling result in extremely low electrochemical activity, leading to poor electrochemical performance. Herein, the authors demonstrate a rational strategy to improve sodium storage performance of red P by confining nanosized amorphous red P into zeolitic imidazolate framework‐8 (ZIF‐8) ‐derived nitrogen‐doped microporous carbon matrix (denoted as P@N‐MPC). When used as anode for NIBs, the P@N‐MPC composite displays a high reversible specific capacity of ≈600 mAh g−1 at 0.15 A g−1 and improved rate capacity (≈450 mAh g−1 at 1 A g−1 after 1000 cycles with an extremely low capacity fading rate of 0.02% per cycle). The superior sodium storage performance of the P@N‐MPC is mainly attributed to the novel structure. The N‐doped porous carbon with sub‐1 nm micropore facilitates the rapid diffusion of organic electrolyte ions and improves the conductivity of the encapsulated red P. Furthermore, the porous carbon matrix can buffer the volume change of red P during repeat sodiation/desodiation process, keeping the structure intact after long cycle life.",
        "venue": "Advances in Materials",
        "publicationTypes": [
            "JournalArticle"
        ],
        "publicationDate": "2017-04-01"
    },
    {
        "paperId": "9d7b7d3561ecceb5b8c89133e2f6abccd3c0a4e4",
        "externalIds": {
            "MAG": "2791332256",
            "DOI": "10.1002/smll.201703951",
            "CorpusId": 4494966,
            "PubMed": "29399964"
        },
        "title": "Penne-Like MoS2 /Carbon Nanocomposite as Anode for Sodium-Ion-Based Dual-Ion Battery.",
        "abstract": "The dual-ion battery (DIB) system has attracted great attention owing to its merits of low cost, high energy, and environmental friendliness. However, the DIBs based on sodium-ion electrolytes are seldom reported due to the lack of appropriate anode materials for reversible Na+ insertion/extraction. Herein, a new sodium-ion based DIB named as MoS2 /C-G DIB using penne-like MoS2 /C nanotube as anode and expanded graphite as cathode is constructed and optimized for the first time. The hierarchical MoS2 /C nanotube provides expanded (002) interlayer spacing of 2H-MoS2 , which facilitates fast Na+ insertion/extraction reaction kinetics, thus contributing to improved DIB performance. The MoS2 /C-G DIB delivers a reversible capacity of 65 mA h g-1 at 2 C in the voltage window of 1.0-4.0 V, with good cycling performance for 200 cycles and 85% capacity retention, indicating the feasibility of potential applications for sodium-ion based DIBs.",
        "venue": "Small",
        "publicationTypes": [
            "JournalArticle"
        ],
        "publicationDate": "2018-03-01"
    },
    {
        "paperId": "e1f7d0c88fd889bc9756798d92cf7905d3638d7b",
        "externalIds": {
            "MAG": "3095227209",
            "DOI": "10.1002/smll.202002200",
            "CorpusId": 226243627,
            "PubMed": "33140911"
        },
        "title": "Core-Shell FeSe2 /C Nanostructures Embedded in a Carbon Framework as a Free Standing Anode for a Sodium Ion Battery.",
        "abstract": "Embedding the functional nanostructures into a lightweight nanocarbon framework is very promising for developing high performance advanced electrodes for rechargeable batteries. Here, to realize workable capacity, core-shell (FeSe2 /C) nanostructures are embedded into carbon nanotube (CNT) framework via a facile wet-chemistry approach accompanied by thermally induced selenization. The CNT framework offers 3D continuous routes for electronic/ionic transfer, while macropores provide adequate space for high mass loading of FeSe2 /C. However, the carbon shell not only creates a solid electronic link among CNTs and FeSe2 but also improves the diffusivity of sodium ions into FeSe2 , as well as acts as a buffer cushion to accommodate the volume variations. These unique structural features of CNT/FeSe2 /C make it an excellent host for sodium storage with a capacity retention of 546 mAh g-1 even after 100 cycles at 100 mA g-1 . Moreover, areal and volumetric capacities of 5.06 mAh cm-2 and 158 mAh cm-3 are also achieved at high mass loading 16.9 mg cm-2 , respectively. The high performance of multi-benefited engineered structure makes it a potential candidate for secondary ion batteries, while its easy synthesis makes it extendable to further complex structures with other morphologies (such as nanorods, nanowires, etc.) to meet the high energy demands.",
        "venue": "Small",
        "publicationTypes": [
            "JournalArticle"
        ],
        "publicationDate": "2020-11-03"
    },
    {
        "paperId": "ab9bdaeb5f81c6382eac0aa510a63f230c9be09d",
        "externalIds": {
            "MAG": "2564598417",
            "DOI": "10.1021/acsami.6b10143",
            "CorpusId": 206431827,
            "PubMed": "27936550"
        },
        "title": "NiSe2 Nanooctahedra as an Anode Material for High-Rate and Long-Life Sodium-Ion Battery.",
        "abstract": "In this article, we report NiSe2 nanooctahedra as a promising anode material for sodium-ion batteries (SIBs). They exhibit outstanding long-term cyclic stability (313 mAh/g after 4000 cycles at 5 A/g) and excellent high-rate capability (175 mAh/g at 20 A/g). Besides, the initial Coulombic efficiency of NiSe2 is also very impressive (over 90%). Such remarkable performances are attributed to good conductivity, structural stability, and the pseudocapacitive behavior of the NiSe2. Furthermore, the sodium ion storage mechanism of NiSe2 is first investigated by in situ XRD and ex situ XRD. These highlights give NiSe2 a competitive strength for rechargeable SIBs.",
        "venue": "ACS Applied Materials and Interfaces",
        "publicationTypes": [
            "JournalArticle"
        ],
        "publicationDate": "2017-01-11"
    },
    {
        "paperId": "1d65c09611ba99e875d157d92fe1ab5396314407",
        "externalIds": {
            "MAG": "2747334366",
            "DOI": "10.1002/smll.201701744",
            "CorpusId": 5234762,
            "PubMed": "28834239"
        },
        "title": "Mesoporous NiS2 Nanospheres Anode with Pseudocapacitance for High-Rate and Long-Life Sodium-Ion Battery.",
