Repository: Subways-Sun/sodium-ion-batteries

File: extracted_2/10.1002-adma.202106565_processed_gpt-4o.json
{
    "material": [
        {
            "material_type": "anode",
            "material_name": "h-M-SSG/Na",
            "material_formula": "",
            "material_properties": [
                {
                    "capacity_value": 1,
                    "capacity_unit": "mAh cm−2",
                    "capacity_type": "charge",
                    "current_density_value": 1,
                    "current_density_unit": "mA cm−2",
                    "cycle": 100
                },
                {
                    "capacity_value": 5,
                    "capacity_unit": "mAh cm−2",
                    "capacity_type": "charge",
                    "current_density_value": 5,
                    "current_density_unit": "mA cm−2",
                    "cycle": 100
                },
                {
                    "capacity_value": 10,
                    "capacity_unit": "mAh cm−2",
                    "capacity_type": "charge",
                    "current_density_value": 10,
                    "current_density_unit": "mA cm−2",
                    "cycle": 100
                },
                {
                    "capacity_value": 15,
                    "capacity_unit": "mAh cm−2",
                    "capacity_type": "charge",
                    "current_density_value": 15,
                    "current_density_unit": "mA cm−2",
                    "cycle": 100
                },
                {
                    "capacity_value": 20,
                    "capacity_unit": "mAh cm−2",
                    "capacity_type": "charge",
                    "current_density_value": 20,
                    "current_density_unit": "mA cm−2",
                    "cycle": 100
                },
                {
                    "capacity_value": 40,
                    "capacity_unit": "mAh cm−2",
                    "capacity_type": "charge",
                    "current_density_value": 40,
                    "current_density_unit": "mA cm−2",
                    "cycle": 180
                }
            ],
            "starting_material": [
                {
                    "material_name": "1.0-h-Ti3C2/CNTs",
                    "material_formula": "",
                    "amount": {
                        "value": 10,
                        "unit": "mL"
                    }
                },
                {
                    "material_name": "0.3-h-Ti3C2/CNTs",
                    "material_formula": "",
                    "amount": {
                        "value": 10,
                        "unit": "mL"
                    }
                },
                {
                    "material_name": "CNTs solutions",
                    "material_formula": "",
                    "amount": {
                        "value": 10,
                        "unit": "mL"
                    }
                }
            ]
        },
        {
            "material_type": "anode",
            "material_name": "h-Ti3C2/CNTs/Na",
            "material_formula": "",
            "material_properties": [
                {
                    "capacity_value": 0,
                    "capacity_unit": "mAh cm−2",
                    "capacity_type": "charge",
                    "current_density_value": 1,
                    "current_density_unit": "mA cm−2",
                    "cycle": 100
                },
                {
                    "capacity_value": 5,
                    "capacity_unit": "mAh cm−2",
                    "capacity_type": "charge",
                    "current_density_value": 5,
                    "current_density_unit": "mA cm−2",
                    "cycle": 100
                },
                {
                    "capacity_value": 10,
                    "capacity_unit": "mAh cm−2",
                    "capacity_type": "charge",
                    "current_density_value": 10,
                    "current_density_unit": "mA cm−2",
                    "cycle": 9
                }
            ],
            "starting_material": [
                {
                    "material_name": "KOH",
                    "material_formula": "KOH",
                    "amount": {
                        "value": 0,
                        "unit": ""
                    }
                },
                {
                    "material_name": "CNTs",
                    "material_formula": "CNTs",
                    "amount": {
                        "value": 2.0,
                        "unit": "mg/L"
                    }
                }
            ]
        },
        {
            "material_type": "anode",
            "material_name": "CNTs/Na",
            "material_formula": "",
            "material_properties": [
                {
                    "capacity_value": 0,
                    "capacity_unit": "mAh cm−2",
                    "capacity_type": "charge",
                    "current_density_value": 1,
                    "current_density_unit": "mA cm−2",
                    "cycle": 300
                }
            ],
            "starting_material": []
        }
    ]
}

File: extracted_2/10.1002-adma.202106565_processed_o3-mini_high.json
{
    "material": [
        {
            "material_type": "anode",
            "material_name": "h-M-SSG",
            "material_formula": "",
            "material_properties": [
                {
                    "capacity_value": 10,
                    "capacity_unit": "mAh cm−2",
                    "capacity_type": "not mentioned",
                    "current_density_value": 10,
                    "current_density_unit": "mA cm−2",
                    "cycle": 0
                },
                {
                    "capacity_value": 20,
                    "capacity_unit": "mAh cm−2",
                    "capacity_type": "not mentioned",
                    "current_density_value": 0,
                    "current_density_unit": "",
                    "cycle": 0
                },
                {
                    "capacity_value": 30,
                    "capacity_unit": "mAh cm−2",
                    "capacity_type": "not mentioned",
                    "current_density_value": 0,
                    "current_density_unit": "",
                    "cycle": 0
                },
                {
                    "capacity_value": 40,
                    "capacity_unit": "mAh cm−2",
                    "capacity_type": "not mentioned",
                    "current_density_value": 0,
                    "current_density_unit": "",
                    "cycle": 0
                },
                {
                    "capacity_value": 1.0,
                    "capacity_unit": "mAh cm−2",
                    "capacity_type": "not mentioned",
                    "current_density_value": 1.0,
                    "current_density_unit": "mA cm−2",
                    "cycle": 0
                },
                {
                    "capacity_value": 10,
                    "capacity_unit": "mAh cm−2",
                    "capacity_type": "not mentioned",
                    "current_density_value": 10,
                    "current_density_unit": "mA cm−2",
                    "cycle": 0
                },
                {
                    "capacity_value": 40,
                    "capacity_unit": "mAh cm−2",
                    "capacity_type": "not mentioned",
                    "current_density_value": 40,
                    "current_density_unit": "mA cm−2",
                    "cycle": 0
                }
            ],
            "starting_material": [
                {
                    "material_name": "1.0-h-Ti3C2/CNTs solution",
                    "material_formula": "Ti3C2/CNTs",
                    "amount": {
                        "value": 10,
                        "unit": "mL"
                    }
                },
                {
                    "material_name": "0.3-h-Ti3C2/CNTs solution",
                    "material_formula": "Ti3C2/CNTs",
                    "amount": {
                        "value": 10,
                        "unit": "mL"
                    }
                },
                {
                    "material_name": "CNTs solution",
                    "material_formula": "CNTs",
                    "amount": {
                        "value": 10,
                        "unit": "mL"
                    }
                }
            ]
        },
        {
            "material_type": "anode",
            "material_name": "h-Ti3C2/CNTs",
            "material_formula": "Ti3C2",
            "material_properties": [
                {
                    "capacity_value": 10,
                    "capacity_unit": "mAh cm−2",
                    "capacity_type": "not mentioned",
                    "current_density_value": 10,
                    "current_density_unit": "mA cm−2",
                    "cycle": 0
                },
                {
                    "capacity_value": 40,
                    "capacity_unit": "mAh cm−2",
                    "capacity_type": "not mentioned",
                    "current_density_value": 40,
                    "current_density_unit": "mA cm−2",
                    "cycle": 0
                }
            ],
            "starting_material": [
                {
                    "material_name": "h‐Ti3C2",
                    "material_formula": "Ti3C2",
                    "amount": {
                        "value": 0,
                        "unit": "Not specified"
                    }
                },
                {
                    "material_name": "CNTs",
                    "material_formula": "CNTs",
                    "amount": {
                        "value": 2.0,
                        "unit": "mg L−1"
                    }
                }
            ]
        },
        {
            "material_type": "anode",
            "material_name": "CNTs",
            "material_formula": "",
            "material_properties": [
                {
                    "capacity_value": 10,
                    "capacity_unit": "mAh cm−2",
                    "capacity_type": "not mentioned",
                    "current_density_value": 10,
                    "current_density_unit": "mA cm−2",
                    "cycle": 0
                }
            ],
            "starting_material": []
        }
    ]
}

File: extracted_2/10.1002-adma.202106565_processed_o3-mini_medium.json
{
    "material": [
        {
            "material_type": "anode",
            "material_name": "h-M-SSG",
            "material_formula": "",
            "material_properties": [
                {
                    "capacity_value": 1.0,
                    "capacity_unit": "mAh cm−2",
                    "capacity_type": "not mentioned",
                    "current_density_value": 1.0,
                    "current_density_unit": "mA cm−2",
                    "cycle": 1200
                },
                {
                    "capacity_value": 10.0,
                    "capacity_unit": "mAh cm−2",
                    "capacity_type": "not mentioned",
                    "current_density_value": 10.0,
                    "current_density_unit": "mA cm−2",
                    "cycle": 100
                },
                {
                    "capacity_value": 40.0,
                    "capacity_unit": "mAh cm−2",
                    "capacity_type": "not mentioned",
                    "current_density_value": 40.0,
                    "current_density_unit": "mA cm−2",
                    "cycle": 180
                }
            ],
            "starting_material": [
                {
                    "material_name": "1.0‐h‐Ti3C2/CNTs",
                    "material_formula": "",
                    "amount": {
                        "value": 10,
                        "unit": "mL"
                    }
                },
                {
                    "material_name": "0.3‐h‐Ti3C2/CNTs",
                    "material_formula": "",
                    "amount": {
                        "value": 10,
                        "unit": "mL"
                    }
                },
                {
                    "material_name": "CNTs aqueous solution",
                    "material_formula": "",
                    "amount": {
                        "value": 10,
                        "unit": "mL"
                    }
                }
            ]
        },
        {
            "material_type": "anode",
            "material_name": "h-Ti3C2/CNTs",
            "material_formula": "",
            "material_properties": [
                {
                    "capacity_value": 10.0,
                    "capacity_unit": "mAh cm−2",
                    "capacity_type": "not mentioned",
                    "current_density_value": 10.0,
                    "current_density_unit": "mA cm−2",
                    "cycle": 0
                }
            ],
            "starting_material": [
                {
                    "material_name": "KOH",
                    "material_formula": "KOH",
                    "amount": {
                        "value": 0,
                        "unit": "not specified"
                    }
                },
                {
                    "material_name": "h‐Ti3C2",
                    "material_formula": "Ti3C2",
                    "amount": {
                        "value": 0,
                        "unit": "not specified"
                    }
                },
                {
                    "material_name": "Carbon Nanotubes (CNTs)",
                    "material_formula": "CNTs",
                    "amount": {
                        "value": 2.0,
                        "unit": "mg L−1"
                    }
                }
            ]
        },
        {
            "material_type": "anode",
            "material_name": "CNTs",
            "material_formula": "",
            "material_properties": [
                {
                    "capacity_value": 10.0,
                    "capacity_unit": "mAh cm−2",
                    "capacity_type": "not mentioned",
                    "current_density_value": 10.0,
                    "current_density_unit": "mA cm−2",
                    "cycle": 0
                }
            ],
            "starting_material": [
                {
                    "material_name": "CNTs",
                    "material_formula": "Carbon Nanotubes",
                    "amount": {
                        "value": 2.0,
                        "unit": "mg L−1"
                    }
                }
            ]
        }
    ]
}

File: extracted_2/10.1002-smll.201901584_processed_gpt-4o.json
{
    "material": [
        {
            "material_type": "anode",
            "material_name": "Branched TiO2/C Nanofibers",
            "material_formula": "BT/C NFs",
            "material_properties": [
                {
                    "capacity_value": 358.6,
                    "capacity_unit": "mA h g−1",
                    "capacity_type": "reversible",
                    "current_density_value": 50,
                    "current_density_unit": "mA g−1",
                    "cycle": 10
                },
                {
                    "capacity_value": 323.9,
                    "capacity_unit": "mA h g−1",
                    "capacity_type": "reversible",
                    "current_density_value": 100,
                    "current_density_unit": "mA g−1",
                    "cycle": 10
                },
                {
                    "capacity_value": 292.7,
                    "capacity_unit": "mA h g−1",
                    "capacity_type": "reversible",
                    "current_density_value": 200,
                    "current_density_unit": "mA g−1",
                    "cycle": 10
                },
                {
                    "capacity_value": 261.0,
                    "capacity_unit": "mA h g−1",
                    "capacity_type": "reversible",
                    "current_density_value": 500,
                    "current_density_unit": "mA g−1",
                    "cycle": 10
                },
                {
                    "capacity_value": 236.1,
                    "capacity_unit": "mA h g−1",
                    "capacity_type": "reversible",
                    "current_density_value": 1000,
                    "current_density_unit": "mA g−1",
                    "cycle": 10
                },
                {
                    "capacity_value": 204.1,
                    "capacity_unit": "mA h g−1",
                    "capacity_type": "reversible",
                    "current_density_value": 2000,
                    "current_density_unit": "mA g−1",
                    "cycle": 10
                },
                {
                    "capacity_value": 636,
                    "capacity_unit": "mA h g−1",
                    "capacity_type": "charge",
                    "current_density_value": 200,
                    "current_density_unit": "mA g−1",
                    "cycle": 0
                },
                {
                    "capacity_value": 329,
                    "capacity_unit": "mA h g−1",
                    "capacity_type": "discharge",
                    "current_density_value": 200,
                    "current_density_unit": "mA g−1",
                    "cycle": 0
                },
                {
                    "capacity_value": 283.5,
                    "capacity_unit": "mA h g−1",
                    "capacity_type": "discharge",
                    "current_density_value": 200,
                    "current_density_unit": "mA g−1",
                    "cycle": 1000
                }
            ],
            "starting_material": [
                {
                    "material_name": "T/C NFs",
                    "material_formula": "/",
                    "amount": {
                        "value": 0,
                        "unit": "/"
                    }
                },
                {
                    "material_name": "sodium hydroxide solution",
                    "material_formula": "NaOH",
                    "amount": {
                        "value": 50,
                        "unit": "mL"
                    }
                },
                {
                    "material_name": "dilute hydrochloric acid",
                    "material_formula": "HCl",
                    "amount": {
                        "value": 50,
                        "unit": "mL"
                    }
                },
                {
                    "material_name": "nitric acid",
                    "material_formula": "HNO3",
                    "amount": {
                        "value": 0,
                        "unit": "/"
                    }
                }
            ]
        }
    ]
}

File: extracted_2/10.1002-smll.201901584_processed_o3-mini_high.json
{
    "material": [
        {
            "material_type": "anode",
            "material_name": "BT/C NFs",
            "material_formula": "TiO2/C",
            "material_properties": [
                {
                    "capacity_value": 636,
                    "capacity_unit": "mA h g^-1",
                    "capacity_type": "charge",
                    "current_density_value": 200,
                    "current_density_unit": "mA g^-1",
                    "cycle": 1
                },
                {
                    "capacity_value": 329,
                    "capacity_unit": "mA h g^-1",
                    "capacity_type": "discharge",
                    "current_density_value": 200,
                    "current_density_unit": "mA g^-1",
                    "cycle": 1
                },
                {
                    "capacity_value": 283.5,
                    "capacity_unit": "mA h g^-1",
                    "capacity_type": "discharge",
                    "current_density_value": 200,
                    "current_density_unit": "mA g^-1",
                    "cycle": 1000
                },
                {
                    "capacity_value": 358.6,
                    "capacity_unit": "mA h g^-1",
                    "capacity_type": "reversible",
                    "current_density_value": 50,
                    "current_density_unit": "mA g^-1",
                    "cycle": 10
                },
                {
                    "capacity_value": 323.9,
                    "capacity_unit": "mA h g^-1",
                    "capacity_type": "reversible",
                    "current_density_value": 100,
                    "current_density_unit": "mA g^-1",
                    "cycle": 10
                },
                {
                    "capacity_value": 292.7,
                    "capacity_unit": "mA h g^-1",
                    "capacity_type": "reversible",
                    "current_density_value": 200,
                    "current_density_unit": "mA g^-1",
                    "cycle": 10
                },
                {
                    "capacity_value": 261.0,
                    "capacity_unit": "mA h g^-1",
                    "capacity_type": "reversible",
                    "current_density_value": 500,
                    "current_density_unit": "mA g^-1",
                    "cycle": 10
                },
                {
                    "capacity_value": 236.1,
                    "capacity_unit": "mA h g^-1",
                    "capacity_type": "reversible",
                    "current_density_value": 1000,
                    "current_density_unit": "mA g^-1",
                    "cycle": 10
                },
                {
                    "capacity_value": 204.1,
                    "capacity_unit": "mA h g^-1",
                    "capacity_type": "reversible",
                    "current_density_value": 2000,
                    "current_density_unit": "mA g^-1",
                    "cycle": 10
                }
            ],
            "starting_material": [
                {
                    "material_name": "T/C NFs (TiO2/C nanofibers)",
                    "material_formula": "TiO2/C",
                    "amount": {
                        "value": 0,
                        "unit": "not specified"
                    }
                },
                {
                    "material_name": "Concentrated nitric acid",
                    "material_formula": "HNO3",
                    "amount": {
                        "value": 0,
                        "unit": "not specified"
                    }
                },
                {
                    "material_name": "Sodium hydroxide solution",
                    "material_formula": "NaOH",
                    "amount": {
                        "value": 50,
                        "unit": "mL"
                    }
                },
                {
                    "material_name": "Dilute hydrochloric acid",
                    "material_formula": "HCl",
                    "amount": {
                        "value": 50,
                        "unit": "mL"
                    }
                }
            ]
        },
        {
            "material_type": "anode",
            "material_name": "T/C NFs",
            "material_formula": "TiO2/C",
            "material_properties": [
                {
                    "capacity_value": 147.6,
                    "capacity_unit": "mA h g^-1",
                    "capacity_type": "discharge",
                    "current_density_value": 200,
                    "current_density_unit": "mA g^-1",
                    "cycle": 1000
                }
            ],
            "starting_material": [
                {
                    "material_name": "PVP",
                    "material_formula": "",
                    "amount": {
                        "value": 2.5,
                        "unit": "g"
                    }
                },
                {
                    "material_name": "Tetrabutyl titanate",
                    "material_formula": "Ti(OC4H9)4",
                    "amount": {
                        "value": 2.5,
                        "unit": "g"
                    }
                },
                {
                    "material_name": "Methanol",
                    "material_formula": "CH3OH",
                    "amount": {
                        "value": 4,
                        "unit": "parts (by weight ratio)"
                    }
                },
                {
                    "material_name": "Acetic acid",
                    "material_formula": "CH3COOH",
                    "amount": {
                        "value": 1,
                        "unit": "parts (by weight ratio)"
                    }
                }
            ]
        },
        {
            "material_type": "cathode",
            "material_name": "Na3V2(PO4)3/C",
            "material_formula": "Na3V2(PO4)3/C",
            "material_properties": [
                {
                    "capacity_value": 85,
                    "capacity_unit": "mA h g^-1",
                    "capacity_type": "reversible",
                    "current_density_value": 0.0,
                    "current_density_unit": "0.2C",
                    "cycle": 100
                }
            ],
            "starting_material": [
                {
                    "material_name": "Ammonium metavanadate",
                    "material_formula": "NH4VO3",
                    "amount": {
                        "value": 2,
                        "unit": "molar ratio"
                    }
                },
                {
                    "material_name": "Sodium dihydrogen phosphate",
                    "material_formula": "NaH2PO4",
                    "amount": {
                        "value": 3,
                        "unit": "molar ratio"
                    }
                },
                {
                    "material_name": "Citric acid",
                    "material_formula": "C6H8O7",
                    "amount": {
                        "value": 2,
                        "unit": "molar ratio"
                    }
                },
                {
                    "material_name": "Polyvinylpyrrolidone (PVP)",
                    "material_formula": "PVP",
                    "amount": {
                        "value": 10,
                        "unit": "wt%"
                    }
                }
            ]
        }
    ]
}

File: extracted_2/10.1002-smll.201901584_processed_o3-mini_medium.json
{
    "material": [
        {
            "material_type": "anode",
            "material_name": "BT/C NFs",
            "material_formula": "TiO2/C",
            "material_properties": [
                {
                    "capacity_value": 329,
                    "capacity_unit": "mA h g−1",
                    "capacity_type": "discharge",
                    "current_density_value": 200,
                    "current_density_unit": "mA g−1",
                    "cycle": 1
                },
                {
                    "capacity_value": 283.5,
                    "capacity_unit": "mA h g−1",
                    "capacity_type": "discharge",
                    "current_density_value": 200,
                    "current_density_unit": "mA g−1",
                    "cycle": 1000
                },
                {
                    "capacity_value": 358.6,
                    "capacity_unit": "mA h g−1",
                    "capacity_type": "reversible",
                    "current_density_value": 50,
                    "current_density_unit": "mA g−1",
                    "cycle": 10
                },
                {
                    "capacity_value": 323.9,
                    "capacity_unit": "mA h g−1",
                    "capacity_type": "reversible",
                    "current_density_value": 100,
                    "current_density_unit": "mA g−1",
                    "cycle": 10
                },
                {
                    "capacity_value": 292.7,
                    "capacity_unit": "mA h g−1",
                    "capacity_type": "reversible",
                    "current_density_value": 200,
                    "current_density_unit": "mA g−1",
                    "cycle": 10
                },
                {
                    "capacity_value": 261.0,
                    "capacity_unit": "mA h g−1",
                    "capacity_type": "reversible",
                    "current_density_value": 500,
                    "current_density_unit": "mA g−1",
                    "cycle": 10
                },
                {
                    "capacity_value": 236.1,
                    "capacity_unit": "mA h g−1",
                    "capacity_type": "reversible",
                    "current_density_value": 1000,
                    "current_density_unit": "mA g−1",
                    "cycle": 10
                },
                {
                    "capacity_value": 204.1,
                    "capacity_unit": "mA h g−1",
                    "capacity_type": "reversible",
                    "current_density_value": 2000,
                    "current_density_unit": "mA g−1",
                    "cycle": 10
                }
            ],
            "starting_material": [
                {
                    "material_name": "T/C NFs",
                    "material_formula": "TiO2/C nanofibers",
                    "amount": {
                        "value": 0,
                        "unit": "not specified"
                    }
                },
                {
                    "material_name": "Concentrated Nitric Acid",
                    "material_formula": "HNO3",
                    "amount": {
                        "value": 0,
                        "unit": "not specified"
                    }
                },
                {
                    "material_name": "Sodium Hydroxide Solution",
                    "material_formula": "NaOH",
                    "amount": {
                        "value": 50,
                        "unit": "mL"
                    }
                },
                {
                    "material_name": "Dilute Hydrochloric Acid",
                    "material_formula": "HCl",
                    "amount": {
                        "value": 50,
                        "unit": "mL"
                    }
                }
            ]
        },
        {
            "material_type": "anode",
            "material_name": "T/C NFs",
            "material_formula": "TiO2/C",
            "material_properties": [
                {
                    "capacity_value": 147.6,
                    "capacity_unit": "mA h g−1",
                    "capacity_type": "discharge",
                    "current_density_value": 200,
                    "current_density_unit": "mA g−1",
                    "cycle": 1000
                }
            ],
            "starting_material": [
                {
                    "material_name": "PVP",
                    "material_formula": "Polyvinylpyrrolidone",
                    "amount": {
                        "value": 2.5,
                        "unit": "g"
                    }
                },
                {
                    "material_name": "Tetrabutyl titanate",
                    "material_formula": "Ti(OC4H9)4",
                    "amount": {
                        "value": 2.5,
                        "unit": "g"
                    }
                },
                {
                    "material_name": "Methanol",
                    "material_formula": "CH3OH",
                    "amount": {
                        "value": 0,
                        "unit": "not specified"
                    }
                },
                {
                    "material_name": "Acetic acid",
                    "material_formula": "CH3COOH",
                    "amount": {
                        "value": 0,
                        "unit": "not specified"
                    }
                }
            ]
        }
    ]
}

File: extracted_2/10.1002-smll.202000695_processed_gpt-4o.json
{
    "material": [
        {
            "material_type": "anode",
            "material_name": "HB WS2@CNFs",
            "material_formula": "",
            "material_properties": [
                {
                    "capacity_value": 660.2,
                    "capacity_unit": "mAh g-1",
                    "capacity_type": "discharge",
                    "current_density_value": 0.5,
                    "current_density_unit": "A g-1",
                    "cycle": 1
                },
                {
                    "capacity_value": 492.8,
                    "capacity_unit": "mAh g-1",
                    "capacity_type": "charge",
                    "current_density_value": 0.5,
                    "current_density_unit": "A g-1",
                    "cycle": 1
                },
                {
                    "capacity_value": 713,
                    "capacity_unit": "mAh g-1",
                    "capacity_type": "specific",
                    "current_density_value": 0.02,
                    "current_density_unit": "A g-1",
                    "cycle": 0
                },
                {
                    "capacity_value": 582,
                    "capacity_unit": "mAh g-1",
                    "capacity_type": "specific",
                    "current_density_value": 0.05,
                    "current_density_unit": "A g-1",
                    "cycle": 0
                },
                {
                    "capacity_value": 485,
                    "capacity_unit": "mAh g-1",
                    "capacity_type": "specific",
                    "current_density_value": 0.1,
                    "current_density_unit": "A g-1",
                    "cycle": 0
                },
                {
                    "capacity_value": 415,
                    "capacity_unit": "mAh g-1",
                    "capacity_type": "specific",
                    "current_density_value": 0.2,
                    "current_density_unit": "A g-1",
                    "cycle": 0
                },
                {
                    "capacity_value": 354,
                    "capacity_unit": "mAh g-1",
                    "capacity_type": "specific",
                    "current_density_value": 0.5,
                    "current_density_unit": "A g-1",
                    "cycle": 0
                },
                {
                    "capacity_value": 267,
                    "capacity_unit": "mAh g-1",
                    "capacity_type": "specific",
                    "current_density_value": 1,
                    "current_density_unit": "A g-1",
                    "cycle": 0
                },
                {
                    "capacity_value": 188,
                    "capacity_unit": "mAh g-1",
                    "capacity_type": "specific",
                    "current_density_value": 2,
                    "current_density_unit": "A g-1",
                    "cycle": 0
                },
                {
                    "capacity_value": 641,
                    "capacity_unit": "mAh g-1",
                    "capacity_type": "specific",
                    "current_density_value": 0.02,
                    "current_density_unit": "A g-1",
                    "cycle": 0
                },
                {
                    "capacity_value": 381,
                    "capacity_unit": "mAh g-1",
                    "capacity_type": "specific",
                    "current_density_value": 0.2,
                    "current_density_unit": "A g-1",
                    "cycle": 0
                },
                {
                    "capacity_value": 343,
                    "capacity_unit": "mAh g-1",
                    "capacity_type": "specific",
                    "current_density_value": 0.5,
                    "current_density_unit": "A g-1",
                    "cycle": 0
                }
            ],
            "starting_material": []
        }
    ]
}

File: extracted_2/10.1002-smll.202000695_processed_o3-mini_high.json
{
    "material": [
        {
            "material_type": "anode",
            "material_name": "HB WS2@CNFs",
            "material_formula": "WS2",
            "material_properties": [
                {
                    "capacity_value": 660.2,
                    "capacity_unit": "mAh g−1",
                    "capacity_type": "discharge",
                    "current_density_value": 0.5,
                    "current_density_unit": "A g−1",
                    "cycle": 1
                },
                {
                    "capacity_value": 492.8,
                    "capacity_unit": "mAh g−1",
                    "capacity_type": "charge",
                    "current_density_value": 0.5,
                    "current_density_unit": "A g−1",
                    "cycle": 1
                },
                {
                    "capacity_value": 713,
                    "capacity_unit": "mAh g−1",
                    "capacity_type": "specific",
                    "current_density_value": 0.02,
                    "current_density_unit": "A g−1",
                    "cycle": 0
                },
                {
                    "capacity_value": 582,
                    "capacity_unit": "mAh g−1",
                    "capacity_type": "specific",
                    "current_density_value": 0.05,
                    "current_density_unit": "A g−1",
                    "cycle": 0
                },
                {
                    "capacity_value": 485,
                    "capacity_unit": "mAh g−1",
                    "capacity_type": "specific",
                    "current_density_value": 0.1,
                    "current_density_unit": "A g−1",
                    "cycle": 0
                },
                {
                    "capacity_value": 415,
                    "capacity_unit": "mAh g−1",
                    "capacity_type": "specific",
                    "current_density_value": 0.2,
                    "current_density_unit": "A g−1",
                    "cycle": 0
                },
                {
                    "capacity_value": 354,
                    "capacity_unit": "mAh g−1",
                    "capacity_type": "specific",
                    "current_density_value": 0.5,
                    "current_density_unit": "A g−1",
                    "cycle": 0
                },
                {
                    "capacity_value": 267,
                    "capacity_unit": "mAh g−1",
                    "capacity_type": "specific",
                    "current_density_value": 1,
                    "current_density_unit": "A g−1",
                    "cycle": 0
                },
                {
                    "capacity_value": 188,
                    "capacity_unit": "mAh g−1",
                    "capacity_type": "specific",
                    "current_density_value": 2,
                    "current_density_unit": "A g−1",
                    "cycle": 0
                },
                {
                    "capacity_value": 641,
                    "capacity_unit": "mAh g−1",
                    "capacity_type": "specific",
                    "current_density_value": 0.02,
                    "current_density_unit": "A g−1",
                    "cycle": 0
                },
                {
                    "capacity_value": 381,
                    "capacity_unit": "mAh g−1",
                    "capacity_type": "specific",
                    "current_density_value": 0.2,
                    "current_density_unit": "A g−1",
                    "cycle": 0
                },
                {
                    "capacity_value": 343,
                    "capacity_unit": "mAh g−1",
                    "capacity_type": "specific",
                    "current_density_value": 0.5,
                    "current_density_unit": "A g−1",
                    "cycle": 0
                }
            ],
            "starting_material": []
        }
    ]
}
