Repository: Subways-Sun/sodium-ion-batteries

File: extracted_2/10.1002-smll.202000695_processed_o3-mini_medium.json
{
    "material": [
        {
            "material_type": "anode",
            "material_name": "HB WS2@CNFs",
            "material_formula": "WS2@CNFs",
            "material_properties": [
                {
                    "capacity_value": 660.2,
                    "capacity_unit": "mAh g−1",
                    "capacity_type": "discharge",
                    "current_density_value": 0.5,
                    "current_density_unit": "A g−1",
                    "cycle": 1
                },
                {
                    "capacity_value": 492.8,
                    "capacity_unit": "mAh g−1",
                    "capacity_type": "charge",
                    "current_density_value": 0.5,
                    "current_density_unit": "A g−1",
                    "cycle": 1
                },
                {
                    "capacity_value": 713,
                    "capacity_unit": "mAh g−1",
                    "capacity_type": "specific",
                    "current_density_value": 0.02,
                    "current_density_unit": "A g−1",
                    "cycle": 0
                },
                {
                    "capacity_value": 582,
                    "capacity_unit": "mAh g−1",
                    "capacity_type": "specific",
                    "current_density_value": 0.05,
                    "current_density_unit": "A g−1",
                    "cycle": 0
                },
                {
                    "capacity_value": 485,
                    "capacity_unit": "mAh g−1",
                    "capacity_type": "specific",
                    "current_density_value": 0.1,
                    "current_density_unit": "A g−1",
                    "cycle": 0
                },
                {
                    "capacity_value": 415,
                    "capacity_unit": "mAh g−1",
                    "capacity_type": "specific",
                    "current_density_value": 0.2,
                    "current_density_unit": "A g−1",
                    "cycle": 0
                },
                {
                    "capacity_value": 354,
                    "capacity_unit": "mAh g−1",
                    "capacity_type": "specific",
                    "current_density_value": 0.5,
                    "current_density_unit": "A g−1",
                    "cycle": 0
                },
                {
                    "capacity_value": 267,
                    "capacity_unit": "mAh g−1",
                    "capacity_type": "specific",
                    "current_density_value": 1,
                    "current_density_unit": "A g−1",
                    "cycle": 0
                },
                {
                    "capacity_value": 188,
                    "capacity_unit": "mAh g−1",
                    "capacity_type": "specific",
                    "current_density_value": 2,
                    "current_density_unit": "A g−1",
                    "cycle": 0
                },
                {
                    "capacity_value": 641,
                    "capacity_unit": "mAh g−1",
                    "capacity_type": "specific",
                    "current_density_value": 0.02,
                    "current_density_unit": "A g−1",
                    "cycle": 0
                },
                {
                    "capacity_value": 381,
                    "capacity_unit": "mAh g−1",
                    "capacity_type": "specific",
                    "current_density_value": 0.2,
                    "current_density_unit": "A g−1",
                    "cycle": 0
                }
            ],
            "starting_material": []
        }
    ]
}

File: extracted_2/10.1021-acs.langmuir.4c02868_processed_gpt-4o.json
{
    "material": [
        {
            "material_type": "anode",
            "material_name": "C-HC",
            "material_formula": "",
            "material_properties": [
                {
                    "capacity_value": 272,
                    "capacity_unit": "mA h g–1",
                    "capacity_type": "reversible",
                    "current_density_value": 30,
                    "current_density_unit": "mA g–1",
                    "cycle": 1
                },
                {
                    "capacity_value": 262.4,
                    "capacity_unit": "mA h g–1",
                    "capacity_type": "discharge",
                    "current_density_value": 30,
                    "current_density_unit": "mA g–1",
                    "cycle": 100
                },
                {
                    "capacity_value": 199,
                    "capacity_unit": "mA h g–1",
                    "capacity_type": "reversible",
                    "current_density_value": 600,
                    "current_density_unit": "mA g–1",
                    "cycle": 300
                }
            ],
            "starting_material": [
                {
                    "material_name": "Coconut shells",
                    "material_formula": "",
                    "amount": {
                        "value": 1300,
                        "unit": "°C"
                    }
                },
                {
                    "material_name": "Urea",
                    "material_formula": "",
                    "amount": {
                        "value": 1,
                        "unit": "weight ratio"
                    }
                }
            ]
        },
        {
            "material_type": "anode",
            "material_name": "N/O-HC-1",
            "material_formula": "",
            "material_properties": [
                {
                    "capacity_value": 296,
                    "capacity_unit": "mA h g–1",
                    "capacity_type": "reversible",
                    "current_density_value": 30,
                    "current_density_unit": "mA g–1",
                    "cycle": 1
                }
            ],
            "starting_material": [
                {
                    "material_name": "Coconut shells (for C-HC)",
                    "material_formula": "",
                    "amount": {
                        "value": 0,
                        "unit": "kg"
                    }
                },
                {
                    "material_name": "Urea",
                    "material_formula": "NH2CONH2",
                    "amount": {
                        "value": 0,
                        "unit": "g"
                    }
                }
            ]
        },
        {
            "material_type": "anode",
            "material_name": "N/O-HC-2",
            "material_formula": "",
            "material_properties": [
                {
                    "capacity_value": 343,
                    "capacity_unit": "mA h g–1",
                    "capacity_type": "reversible",
                    "current_density_value": 30,
                    "current_density_unit": "mA g–1",
                    "cycle": 1
                },
                {
                    "capacity_value": 338,
                    "capacity_unit": "mA h–1",
                    "capacity_type": "reversible",
                    "current_density_value": 30,
                    "current_density_unit": "mA g–1",
                    "cycle": 1
                },
                {
                    "capacity_value": 307,
                    "capacity_unit": "mA h–1",
                    "capacity_type": "reversible",
                    "current_density_value": 60,
                    "current_density_unit": "mA g–1",
                    "cycle": 1
                },
                {
                    "capacity_value": 289,
                    "capacity_unit": "mA h–1",
                    "capacity_type": "reversible",
                    "current_density_value": 150,
                    "current_density_unit": "mA g–1",
                    "cycle": 1
                },
                {
                    "capacity_value": 272,
                    "capacity_unit": "mA h–1",
                    "capacity_type": "reversible",
                    "current_density_value": 300,
                    "current_density_unit": "mA g–1",
                    "cycle": 1
                },
                {
                    "capacity_value": 250,
                    "capacity_unit": "mA h–1",
                    "capacity_type": "reversible",
                    "current_density_value": 600,
                    "current_density_unit": "mA g–1",
                    "cycle": 1
                },
                {
                    "capacity_value": 222,
                    "capacity_unit": "mA h–1",
                    "capacity_type": "reversible",
                    "current_density_value": 900,
                    "current_density_unit": "mA g–1",
                    "cycle": 1
                },
                {
                    "capacity_value": 178,
                    "capacity_unit": "mA h–1",
                    "capacity_type": "reversible",
                    "current_density_value": 1500,
                    "current_density_unit": "mA g–1",
                    "cycle": 1
                },
                {
                    "capacity_value": 315,
                    "capacity_unit": "mA h g–1",
                    "capacity_type": "discharge",
                    "current_density_value": 30,
                    "current_density_unit": "mA g–1",
                    "cycle": 100
                },
                {
                    "capacity_value": 199,
                    "capacity_unit": "mA h g–1",
                    "capacity_type": "reversible",
                    "current_density_value": 600,
                    "current_density_unit": "mA g–1",
                    "cycle": 300
                }
            ],
            "starting_material": [
                {
                    "material_name": "Coconut shells",
                    "material_formula": "C-HC",
                    "amount": {
                        "value": 1,
                        "unit": "ratio"
                    }
                },
                {
                    "material_name": "Urea",
                    "material_formula": "(NH2)2CO",
                    "amount": {
                        "value": 1,
                        "unit": "ratio"
                    }
                }
            ]
        },
        {
            "material_type": "anode",
            "material_name": "N/O-HC-3",
            "material_formula": "",
            "material_properties": [
                {
                    "capacity_value": 356,
                    "capacity_unit": "mA h g–1",
                    "capacity_type": "reversible",
                    "current_density_value": 30,
                    "current_density_unit": "mA g–1",
                    "cycle": 1
                }
            ],
            "starting_material": [
                {
                    "material_name": "Coconut shells",
                    "material_formula": "",
                    "amount": {
                        "value": 0,
                        "unit": "not_specified"
                    }
                },
                {
                    "material_name": "Urea",
                    "material_formula": "CO(NH2)2",
                    "amount": {
                        "value": 0,
                        "unit": "weight_ratio"
                    }
                }
            ]
        }
    ]
}

File: extracted_2/10.1021-acs.langmuir.4c02868_processed_o3-mini_high.json
{
    "material": [
        {
            "material_type": "anode",
            "material_name": "C-HC",
            "material_formula": "",
            "material_properties": [
                {
                    "capacity_value": 272,
                    "capacity_unit": "mA h g–1",
                    "capacity_type": "reversible",
                    "current_density_value": 30,
                    "current_density_unit": "mA g–1",
                    "cycle": 1
                },
                {
                    "capacity_value": 262.4,
                    "capacity_unit": "mA h g–1",
                    "capacity_type": "discharge",
                    "current_density_value": 30,
                    "current_density_unit": "mA g–1",
                    "cycle": 100
                }
            ],
            "starting_material": [
                {
                    "material_name": "coconut shells",
                    "material_formula": "null",
                    "amount": {
                        "value": 0,
                        "unit": "null"
                    }
                }
            ]
        },
        {
            "material_type": "anode",
            "material_name": "N/O-HC-1",
            "material_formula": "",
            "material_properties": [
                {
                    "capacity_value": 296,
                    "capacity_unit": "mA h g–1",
                    "capacity_type": "reversible",
                    "current_density_value": 30,
                    "current_density_unit": "mA g–1",
                    "cycle": 1
                }
            ],
            "starting_material": [
                {
                    "material_name": "coconut shells",
                    "material_formula": "",
                    "amount": {
                        "value": 0,
                        "unit": ""
                    }
                },
                {
                    "material_name": "urea",
                    "material_formula": "",
                    "amount": {
                        "value": 0,
                        "unit": ""
                    }
                }
            ]
        },
        {
            "material_type": "anode",
            "material_name": "N/O-HC-2",
            "material_formula": "",
            "material_properties": [
                {
                    "capacity_value": 343,
                    "capacity_unit": "mA h g–1",
                    "capacity_type": "reversible",
                    "current_density_value": 30,
                    "current_density_unit": "mA g–1",
                    "cycle": 1
                },
                {
                    "capacity_value": 338,
                    "capacity_unit": "mA h g–1",
                    "capacity_type": "reversible",
                    "current_density_value": 30,
                    "current_density_unit": "mA g–1",
                    "cycle": 0
                },
                {
                    "capacity_value": 307,
                    "capacity_unit": "mA h g–1",
                    "capacity_type": "reversible",
                    "current_density_value": 60,
                    "current_density_unit": "mA g–1",
                    "cycle": 0
                },
                {
                    "capacity_value": 289,
                    "capacity_unit": "mA h g–1",
                    "capacity_type": "reversible",
                    "current_density_value": 150,
                    "current_density_unit": "mA g–1",
                    "cycle": 0
                },
                {
                    "capacity_value": 272,
                    "capacity_unit": "mA h g–1",
                    "capacity_type": "reversible",
                    "current_density_value": 300,
                    "current_density_unit": "mA g–1",
                    "cycle": 0
                },
                {
                    "capacity_value": 250,
                    "capacity_unit": "mA h g–1",
                    "capacity_type": "reversible",
                    "current_density_value": 600,
                    "current_density_unit": "mA g–1",
                    "cycle": 0
                },
                {
                    "capacity_value": 222,
                    "capacity_unit": "mA h g–1",
                    "capacity_type": "reversible",
                    "current_density_value": 900,
                    "current_density_unit": "mA g–1",
                    "cycle": 0
                },
                {
                    "capacity_value": 178,
                    "capacity_unit": "mA h g–1",
                    "capacity_type": "reversible",
                    "current_density_value": 1500,
                    "current_density_unit": "mA g–1",
                    "cycle": 0
                },
                {
                    "capacity_value": 315.0,
                    "capacity_unit": "mA h g–1",
                    "capacity_type": "discharge",
                    "current_density_value": 30,
                    "current_density_unit": "mA g–1",
                    "cycle": 100
                },
                {
                    "capacity_value": 199,
                    "capacity_unit": "mA h g–1",
                    "capacity_type": "discharge",
                    "current_density_value": 600,
                    "current_density_unit": "mA g–1",
                    "cycle": 300
                }
            ],
            "starting_material": [
                {
                    "material_name": "C-HC powder (coconut shell‐derived hard carbon)",
                    "material_formula": "",
                    "amount": {
                        "value": 1,
                        "unit": "parts by weight (relative ratio)"
                    }
                },
                {
                    "material_name": "Urea",
                    "material_formula": "CO(NH2)2",
                    "amount": {
                        "value": 2,
                        "unit": "parts by weight (relative ratio)"
                    }
                }
            ]
        },
        {
            "material_type": "anode",
            "material_name": "N/O-HC-3",
            "material_formula": "",
            "material_properties": [
                {
                    "capacity_value": 356,
                    "capacity_unit": "mA h g–1",
                    "capacity_type": "reversible",
                    "current_density_value": 30,
                    "current_density_unit": "mA g–1",
                    "cycle": 1
                }
            ],
            "starting_material": [
                {
                    "material_name": "Coconut Shells",
                    "material_formula": "",
                    "amount": {
                        "value": 0,
                        "unit": ""
                    }
                },
                {
                    "material_name": "Urea",
                    "material_formula": "CO(NH2)2",
                    "amount": {
                        "value": 0,
                        "unit": ""
                    }
                }
            ]
        }
    ]
}

File: extracted_2/10.1021-acs.langmuir.4c02868_processed_o3-mini_medium.json
{
    "material": [
        {
            "material_type": "anode",
            "material_name": "C-HC",
            "material_formula": "",
            "material_properties": [
                {
                    "capacity_value": 272,
                    "capacity_unit": "mA h g–1",
                    "capacity_type": "reversible",
                    "current_density_value": 30,
                    "current_density_unit": "mA g–1",
                    "cycle": 1
                },
                {
                    "capacity_value": 262.4,
                    "capacity_unit": "mA h g–1",
                    "capacity_type": "discharge",
                    "current_density_value": 30,
                    "current_density_unit": "mA g–1",
                    "cycle": 100
                }
            ],
            "starting_material": [
                {
                    "material_name": "coconut shells",
                    "material_formula": "",
                    "amount": {
                        "value": 0,
                        "unit": "not specified"
                    }
                }
            ]
        },
        {
            "material_type": "anode",
            "material_name": "N/O-HC-1",
            "material_formula": "",
            "material_properties": [
                {
                    "capacity_value": 296,
                    "capacity_unit": "mA h g–1",
                    "capacity_type": "reversible",
                    "current_density_value": 30,
                    "current_density_unit": "mA g–1",
                    "cycle": 1
                }
            ],
            "starting_material": [
                {
                    "material_name": "C-HC powder",
                    "material_formula": "C",
                    "amount": {
                        "value": 1,
                        "unit": "weight ratio (relative)"
                    }
                },
                {
                    "material_name": "Urea",
                    "material_formula": "CH4N2O",
                    "amount": {
                        "value": 1,
                        "unit": "weight ratio (relative)"
                    }
                }
            ]
        },
        {
            "material_type": "anode",
            "material_name": "N/O-HC-2",
            "material_formula": "",
            "material_properties": [
                {
                    "capacity_value": 343,
                    "capacity_unit": "mA h g–1",
                    "capacity_type": "reversible",
                    "current_density_value": 30,
                    "current_density_unit": "mA g–1",
                    "cycle": 1
                },
                {
                    "capacity_value": 338,
                    "capacity_unit": "mA h g–1",
                    "capacity_type": "reversible",
                    "current_density_value": 30,
                    "current_density_unit": "mA g–1",
                    "cycle": 0
                },
                {
                    "capacity_value": 307,
                    "capacity_unit": "mA h g–1",
                    "capacity_type": "reversible",
                    "current_density_value": 60,
                    "current_density_unit": "mA g–1",
                    "cycle": 0
                },
                {
                    "capacity_value": 289,
                    "capacity_unit": "mA h g–1",
                    "capacity_type": "reversible",
                    "current_density_value": 150,
                    "current_density_unit": "mA g–1",
                    "cycle": 0
                },
                {
                    "capacity_value": 272,
                    "capacity_unit": "mA h g–1",
                    "capacity_type": "reversible",
                    "current_density_value": 300,
                    "current_density_unit": "mA g–1",
                    "cycle": 0
                },
                {
                    "capacity_value": 250,
                    "capacity_unit": "mA h g–1",
                    "capacity_type": "reversible",
                    "current_density_value": 600,
                    "current_density_unit": "mA g–1",
                    "cycle": 0
                },
                {
                    "capacity_value": 222,
                    "capacity_unit": "mA h g–1",
                    "capacity_type": "reversible",
                    "current_density_value": 900,
                    "current_density_unit": "mA g–1",
                    "cycle": 0
                },
                {
                    "capacity_value": 178,
                    "capacity_unit": "mA h g–1",
                    "capacity_type": "reversible",
                    "current_density_value": 1500,
                    "current_density_unit": "mA g–1",
                    "cycle": 0
                },
                {
                    "capacity_value": 315.0,
                    "capacity_unit": "mA h g–1",
                    "capacity_type": "discharge",
                    "current_density_value": 30,
                    "current_density_unit": "mA g–1",
                    "cycle": 100
                },
                {
                    "capacity_value": 199,
                    "capacity_unit": "mA h g–1",
                    "capacity_type": "discharge",
                    "current_density_value": 600,
                    "current_density_unit": "mA g–1",
                    "cycle": 300
                }
            ],
            "starting_material": [
                {
                    "material_name": "C-HC powder (derived from coconut shells)",
                    "material_formula": "",
                    "amount": {
                        "value": 1,
                        "unit": "weight ratio"
                    }
                },
                {
                    "material_name": "Urea",
                    "material_formula": "CH4N2O",
                    "amount": {
                        "value": 2,
                        "unit": "weight ratio"
                    }
                }
            ]
        },
        {
            "material_type": "anode",
            "material_name": "N/O-HC-3",
            "material_formula": "",
            "material_properties": [
                {
                    "capacity_value": 356,
                    "capacity_unit": "mA h g–1",
                    "capacity_type": "reversible",
                    "current_density_value": 30,
                    "current_density_unit": "mA g–1",
                    "cycle": 1
                }
            ],
            "starting_material": [
                {
                    "material_name": "coconut shells",
                    "material_formula": "N/A",
                    "amount": {
                        "value": 1,
                        "unit": "part (by weight, relative to urea in a 1:3 ratio)"
                    }
                },
                {
                    "material_name": "urea",
                    "material_formula": "CO(NH2)2",
                    "amount": {
                        "value": 3,
                        "unit": "parts (by weight, relative to C-HC powder in a 1:3 ratio)"
                    }
                }
            ]
        }
    ]
}

File: extracted_2/10.1021-acs.nanolett.9b00544_processed_gpt-4o.json
{
    "material": [
        {
            "material_type": "anode",
            "material_name": "Graphene/Na2O",
            "material_formula": "G/N",
            "material_properties": [
                {
                    "capacity_value": 0.099,
                    "capacity_unit": "mAh/m^2",
                    "capacity_type": "specific",
                    "current_density_value": 0,
                    "current_density_unit": "",
                    "cycle": 0
                }
            ],
            "starting_material": []
        },
        {
            "material_type": "anode",
            "material_name": "C@SnO2@C",
            "material_formula": "",
            "material_properties": [
                {
                    "capacity_value": 370,
                    "capacity_unit": "mAh/g",
                    "capacity_type": "specific",
                    "current_density_value": 0.1,
                    "current_density_unit": "A/g",
                    "cycle": 0
                },
                {
                    "capacity_value": 338,
                    "capacity_unit": "mAh/g",
                    "capacity_type": "specific",
                    "current_density_value": 0.2,
                    "current_density_unit": "A/g",
                    "cycle": 0
                },
                {
                    "capacity_value": 289,
                    "capacity_unit": "mAh/g",
                    "capacity_type": "specific",
                    "current_density_value": 0.5,
                    "current_density_unit": "A/g",
                    "cycle": 0
                },
                {
                    "capacity_value": 237,
                    "capacity_unit": "mAh/g",
                    "capacity_type": "specific",
                    "current_density_value": 1,
                    "current_density_unit": "A/g",
                    "cycle": 0
                },
                {
                    "capacity_value": 193,
                    "capacity_unit": "mAh/g",
                    "capacity_type": "specific",
                    "current_density_value": 2,
                    "current_density_unit": "A/g",
                    "cycle": 0
                },
                {
                    "capacity_value": 146,
                    "capacity_unit": "mAh/g",
                    "capacity_type": "specific",
                    "current_density_value": 5,
                    "current_density_unit": "A/g",
                    "cycle": 0
                },
                {
                    "capacity_value": 105,
                    "capacity_unit": "mAh/g",
                    "capacity_type": "specific",
                    "current_density_value": 10,
                    "current_density_unit": "A/g",
                    "cycle": 0
                }
            ],
            "starting_material": [
                {
                    "material_name": "NaCl",
                    "material_formula": "NaCl",
                    "amount": {
                        "value": 15,
                        "unit": "g"
                    }
                },
                {
                    "material_name": "citric acid",
                    "material_formula": "C6H8O7",
                    "amount": {
                        "value": 2.5,
                        "unit": "g"
                    }
                },
                {
                    "material_name": "SnCl4",
                    "material_formula": "SnCl4",
                    "amount": {
                        "value": 0.79,
                        "unit": "g"
                    }
                }
            ]
        }
    ]
}

File: extracted_2/10.1021-acs.nanolett.9b00544_processed_o3-mini_high.json
{
    "material": [
        {
            "material_type": "anode",
            "material_name": "Graphene/Na2O Interface",
            "material_formula": "Graphene/Na2O",
            "material_properties": [
                {
                    "capacity_value": 0.099,
                    "capacity_unit": "mAh/m2",
                    "capacity_type": "specific",
                    "current_density_value": 0,
                    "current_density_unit": "",
                    "cycle": 0
                }
            ],
            "starting_material": []
        },
        {
            "material_type": "anode",
            "material_name": "C@SnO2@C composite",
            "material_formula": "",
            "material_properties": [
                {
                    "capacity_value": 370,
                    "capacity_unit": "mAh/g",
                    "capacity_type": "specific",
                    "current_density_value": 0.1,
                    "current_density_unit": "A/g",
                    "cycle": 0
                },
                {
                    "capacity_value": 338,
                    "capacity_unit": "mAh/g",
                    "capacity_type": "specific",
                    "current_density_value": 0.2,
                    "current_density_unit": "A/g",
                    "cycle": 0
                },
                {
                    "capacity_value": 289,
                    "capacity_unit": "mAh/g",
                    "capacity_type": "specific",
                    "current_density_value": 0.5,
                    "current_density_unit": "A/g",
                    "cycle": 0
                },
                {
                    "capacity_value": 237,
                    "capacity_unit": "mAh/g",
                    "capacity_type": "specific",
                    "current_density_value": 1,
                    "current_density_unit": "A/g",
                    "cycle": 0
                },
                {
                    "capacity_value": 193,
                    "capacity_unit": "mAh/g",
                    "capacity_type": "specific",
                    "current_density_value": 2,
                    "current_density_unit": "A/g",
                    "cycle": 0
                },
                {
                    "capacity_value": 146,
                    "capacity_unit": "mAh/g",
                    "capacity_type": "specific",
                    "current_density_value": 5,
                    "current_density_unit": "A/g",
                    "cycle": 0
                },
                {
                    "capacity_value": 105,
                    "capacity_unit": "mAh/g",
                    "capacity_type": "specific",
                    "current_density_value": 10,
                    "current_density_unit": "A/g",
                    "cycle": 0
                }
            ],
            "starting_material": [
                {
                    "material_name": "NaCl",
                    "material_formula": "NaCl",
                    "amount": {
                        "value": 15,
                        "unit": "g"
                    }
                },
                {
                    "material_name": "citric acid",
                    "material_formula": "C6H8O7",
                    "amount": {
                        "value": 2.5,
                        "unit": "g"
                    }
                },
                {
                    "material_name": "SnCl4",
                    "material_formula": "SnCl4",
                    "amount": {
                        "value": 0.79,
                        "unit": "g"
                    }
                },
                {
                    "material_name": "distilled water",
                    "material_formula": "H2O",
                    "amount": {
                        "value": 100,
                        "unit": "mL"
                    }
                }
            ]
        }
    ]
}

File: extracted_2/10.1021-acs.nanolett.9b00544_processed_o3-mini_medium.json
{
    "material": [
        {
            "material_type": "anode",
            "material_name": "Graphene/Na2O Interface",
            "material_formula": "Na2O (with graphene)",
            "material_properties": [
                {
                    "capacity_value": 0.099,
                    "capacity_unit": "mAh/m2",
                    "capacity_type": "specific",
                    "current_density_value": 0,
                    "current_density_unit": "",
                    "cycle": 0
                }
            ],
            "starting_material": []
        },
        {
            "material_type": "anode",
            "material_name": "C@SnO2@C Composite",
            "material_formula": "SnO2 (embedded in carbon)",
            "material_properties": [
                {
                    "capacity_value": 370,
                    "capacity_unit": "mAh/g",
                    "capacity_type": "specific",
                    "current_density_value": 0.1,
                    "current_density_unit": "A/g",
                    "cycle": 0
                },
                {
                    "capacity_value": 338,
                    "capacity_unit": "mAh/g",
                    "capacity_type": "specific",
                    "current_density_value": 0.2,
                    "current_density_unit": "A/g",
                    "cycle": 0
                },
                {
                    "capacity_value": 289,
                    "capacity_unit": "mAh/g",
                    "capacity_type": "specific",
                    "current_density_value": 0.5,
                    "current_density_unit": "A/g",
                    "cycle": 0
                },
                {
                    "capacity_value": 237,
                    "capacity_unit": "mAh/g",
                    "capacity_type": "specific",
                    "current_density_value": 1,
                    "current_density_unit": "A/g",
                    "cycle": 0
                },
                {
                    "capacity_value": 193,
                    "capacity_unit": "mAh/g",
                    "capacity_type": "specific",
                    "current_density_value": 2,
                    "current_density_unit": "A/g",
                    "cycle": 0
                },
                {
                    "capacity_value": 146,
                    "capacity_unit": "mAh/g",
                    "capacity_type": "specific",
                    "current_density_value": 5,
                    "current_density_unit": "A/g",
                    "cycle": 0
                },
                {
                    "capacity_value": 105,
                    "capacity_unit": "mAh/g",
                    "capacity_type": "specific",
                    "current_density_value": 10,
                    "current_density_unit": "A/g",
                    "cycle": 0
                }
            ],
            "starting_material": [
                {
                    "material_name": "Sodium Chloride",
                    "material_formula": "NaCl",
                    "amount": {
                        "value": 15,
                        "unit": "g"
                    }
                },
                {
                    "material_name": "Citric Acid",
                    "material_formula": "C6H8O7",
                    "amount": {
                        "value": 2.5,
                        "unit": "g"
                    }
                },
                {
                    "material_name": "Tin(IV) Chloride",
                    "material_formula": "SnCl4",
                    "amount": {
                        "value": 0.79,
                        "unit": "g"
                    }
                }
            ]
        }
    ]
}

File: extracted_2/10.1021-acsami.0c21676_processed_gpt-4o.json
{
    "material": [
        {
            "material_type": "anode",
            "material_name": "SbVO4/G composite",
            "material_formula": "",
            "material_properties": [
                {
                    "capacity_value": 744.9,
                    "capacity_unit": "mAh g−1",
                    "capacity_type": "discharge",
                    "current_density_value": 0.1,
                    "current_density_unit": "A g−1",
                    "cycle": 1
                },
                {
                    "capacity_value": 401.6,
                    "capacity_unit": "mAh g−1",
                    "capacity_type": "discharge",
                    "current_density_value": 0.1,
                    "current_density_unit": "A g−1",
                    "cycle": 450
                },
                {
                    "capacity_value": 525.16,
                    "capacity_unit": "mAh g−1",
                    "capacity_type": "reversible",
                    "current_density_value": 0.1,
                    "current_density_unit": "A g−1",
                    "cycle": 0
                },
                {
                    "capacity_value": 408.9,
                    "capacity_unit": "mAh g−1",
                    "capacity_type": "reversible",
                    "current_density_value": 0.2,
                    "current_density_unit": "A g−1",
                    "cycle": 0
                },
                {
                    "capacity_value": 364,
                    "capacity_unit": "mAh g−1",
                    "capacity_type": "reversible",
                    "current_density_value": 0.5,
                    "current_density_unit": "A g−1",
                    "cycle": 0
                },
                {
                    "capacity_value": 321,
                    "capacity_unit": "mAh g−1",
                    "capacity_type": "reversible",
                    "current_density_value": 1.0,
                    "current_density_unit": "A g−1",
                    "cycle": 0
                },
                {
                    "capacity_value": 291,
                    "capacity_unit": "mAh g−1",
                    "capacity_type": "reversible",
                    "current_density_value": 2.0,
                    "current_density_unit": "A g−1",
                    "cycle": 0
                },
                {
                    "capacity_value": 283.9,
                    "capacity_unit": "mAh g−1",
                    "capacity_type": "discharge",
                    "current_density_value": 1.0,
                    "current_density_unit": "A g−1",
                    "cycle": 380
                }
            ],
            "starting_material": [
                {
                    "material_name": "NH4VO3",
                    "material_formula": "NH4VO3",
                    "amount": {
                        "value": 0.234,
                        "unit": "g"
                    }
                },
                {
                    "material_name": "SbCl3",
                    "material_formula": "SbCl3",
                    "amount": {
                        "value": 0.456,
                        "unit": "g"
                    }
                },
                {
                    "material_name": "graphene suspension",
                    "material_formula": "C",
                    "amount": {
                        "value": 25,
                        "unit": "mg"
                    }
                }
            ]
        },
        {
            "material_type": "anode",
            "material_name": "SbVO4",
            "material_formula": "",
            "material_properties": [
                {
                    "capacity_value": 680.4,
                    "capacity_unit": "mAh g−1",
                    "capacity_type": "discharge",
                    "current_density_value": 0.1,
                    "current_density_unit": "A g−1",
                    "cycle": 1
                },
                {
                    "capacity_value": 100,
                    "capacity_unit": "mAh g−1",
                    "capacity_type": "discharge",
                    "current_density_value": 0.1,
                    "current_density_unit": "A g−1",
                    "cycle": 60
                }
            ],
            "starting_material": [
                {
                    "material_name": "Ammonium metavanadate",
                    "material_formula": "NH4VO3",
                    "amount": {
                        "value": 0.234,
                        "unit": "g"
                    }
                },
                {
                    "material_name": "Antimony trichloride",
                    "material_formula": "SbCl3",
                    "amount": {
                        "value": 0.456,
                        "unit": "g"
                    }
                }
            ]
        }
    ]
}
