Repository: Subways-Sun/sodium-ion-batteries

File: extracted_2/10.1021-acsami.0c21676_processed_o3-mini_high.json
{
    "material": [
        {
            "material_type": "anode",
            "material_name": "SbVO4/G composites",
            "material_formula": "SbVO4/G",
            "material_properties": [
                {
                    "capacity_value": 744.9,
                    "capacity_unit": "mAh g–1",
                    "capacity_type": "discharge",
                    "current_density_value": 0.1,
                    "current_density_unit": "A g–1",
                    "cycle": 1
                },
                {
                    "capacity_value": 401.6,
                    "capacity_unit": "mAh g–1",
                    "capacity_type": "discharge",
                    "current_density_value": 0.1,
                    "current_density_unit": "A g–1",
                    "cycle": 450
                },
                {
                    "capacity_value": 525.16,
                    "capacity_unit": "mAh g–1",
                    "capacity_type": "reversible",
                    "current_density_value": 0.1,
                    "current_density_unit": "A g–1",
                    "cycle": 0
                },
                {
                    "capacity_value": 408.9,
                    "capacity_unit": "mAh g–1",
                    "capacity_type": "reversible",
                    "current_density_value": 0.2,
                    "current_density_unit": "A g–1",
                    "cycle": 0
                },
                {
                    "capacity_value": 364,
                    "capacity_unit": "mAh g–1",
                    "capacity_type": "reversible",
                    "current_density_value": 0.5,
                    "current_density_unit": "A g–1",
                    "cycle": 0
                },
                {
                    "capacity_value": 321,
                    "capacity_unit": "mAh g–1",
                    "capacity_type": "reversible",
                    "current_density_value": 1.0,
                    "current_density_unit": "A g–1",
                    "cycle": 0
                },
                {
                    "capacity_value": 291,
                    "capacity_unit": "mAh g–1",
                    "capacity_type": "reversible",
                    "current_density_value": 2.0,
                    "current_density_unit": "A g–1",
                    "cycle": 0
                },
                {
                    "capacity_value": 467.7,
                    "capacity_unit": "mAh g–1",
                    "capacity_type": "discharge",
                    "current_density_value": 0.1,
                    "current_density_unit": "A g–1",
                    "cycle": 0
                },
                {
                    "capacity_value": 283.9,
                    "capacity_unit": "mAh g–1",
                    "capacity_type": "discharge",
                    "current_density_value": 1.0,
                    "current_density_unit": "A g–1",
                    "cycle": 380
                }
            ],
            "starting_material": [
                {
                    "material_name": "NH4VO3 powder",
                    "material_formula": "NH4VO3",
                    "amount": {
                        "value": 0.234,
                        "unit": "g"
                    }
                },
                {
                    "material_name": "SbCl3 powder",
                    "material_formula": "SbCl3",
                    "amount": {
                        "value": 0.456,
                        "unit": "g"
                    }
                },
                {
                    "material_name": "graphene suspension",
                    "material_formula": "graphene",
                    "amount": {
                        "value": 10,
                        "unit": "mL"
                    }
                }
            ]
        },
        {
            "material_type": "anode",
            "material_name": "SbVO4",
            "material_formula": "SbVO4",
            "material_properties": [
                {
                    "capacity_value": 680.4,
                    "capacity_unit": "mAh g–1",
                    "capacity_type": "discharge",
                    "current_density_value": 0.1,
                    "current_density_unit": "A g–1",
                    "cycle": 1
                },
                {
                    "capacity_value": 60,
                    "capacity_unit": "mAh g–1",
                    "capacity_type": "discharge",
                    "current_density_value": 1.0,
                    "current_density_unit": "A g–1",
                    "cycle": 30
                }
            ],
            "starting_material": [
                {
                    "material_name": "Ammonium metavanadate",
                    "material_formula": "NH4VO3",
                    "amount": {
                        "value": 0.234,
                        "unit": "g"
                    }
                },
                {
                    "material_name": "Antimony trichloride",
                    "material_formula": "SbCl3",
                    "amount": {
                        "value": 0.456,
                        "unit": "g"
                    }
                }
            ]
        }
    ]
}

File: extracted_2/10.1021-acsami.0c21676_processed_o3-mini_medium.json
{
    "material": [
        {
            "material_type": "anode",
            "material_name": "SbVO4/G composites",
            "material_formula": "SbVO4/G",
            "material_properties": [
                {
                    "capacity_value": 744.9,
                    "capacity_unit": "mAh g–1",
                    "capacity_type": "discharge",
                    "current_density_value": 0.1,
                    "current_density_unit": "A g–1",
                    "cycle": 1
                },
                {
                    "capacity_value": 401.6,
                    "capacity_unit": "mAh g–1",
                    "capacity_type": "discharge",
                    "current_density_value": 0.1,
                    "current_density_unit": "A g–1",
                    "cycle": 450
                },
                {
                    "capacity_value": 525.16,
                    "capacity_unit": "mAh g–1",
                    "capacity_type": "reversible",
                    "current_density_value": 0.1,
                    "current_density_unit": "A g–1",
                    "cycle": 0
                },
                {
                    "capacity_value": 408.9,
                    "capacity_unit": "mAh g–1",
                    "capacity_type": "reversible",
                    "current_density_value": 0.2,
                    "current_density_unit": "A g–1",
                    "cycle": 0
                },
                {
                    "capacity_value": 364,
                    "capacity_unit": "mAh g–1",
                    "capacity_type": "reversible",
                    "current_density_value": 0.5,
                    "current_density_unit": "A g–1",
                    "cycle": 0
                },
                {
                    "capacity_value": 321,
                    "capacity_unit": "mAh g–1",
                    "capacity_type": "reversible",
                    "current_density_value": 1.0,
                    "current_density_unit": "A g–1",
                    "cycle": 0
                },
                {
                    "capacity_value": 291,
                    "capacity_unit": "mAh g–1",
                    "capacity_type": "reversible",
                    "current_density_value": 2.0,
                    "current_density_unit": "A g–1",
                    "cycle": 0
                },
                {
                    "capacity_value": 467.7,
                    "capacity_unit": "mAh g–1",
                    "capacity_type": "reversible",
                    "current_density_value": 0.1,
                    "current_density_unit": "A g–1",
                    "cycle": 0
                },
                {
                    "capacity_value": 283.9,
                    "capacity_unit": "mAh g–1",
                    "capacity_type": "discharge",
                    "current_density_value": 1.0,
                    "current_density_unit": "A g–1",
                    "cycle": 380
                }
            ],
            "starting_material": [
                {
                    "material_name": "Ammonium metavanadate",
                    "material_formula": "NH4VO3",
                    "amount": {
                        "value": 0.234,
                        "unit": "g"
                    }
                },
                {
                    "material_name": "Antimony trichloride",
                    "material_formula": "SbCl3",
                    "amount": {
                        "value": 0.456,
                        "unit": "g"
                    }
                },
                {
                    "material_name": "Graphene suspension",
                    "material_formula": "Graphene",
                    "amount": {
                        "value": 10,
                        "unit": "mL"
                    }
                }
            ]
        },
        {
            "material_type": "anode",
            "material_name": "SbVO4 nanoparticles",
            "material_formula": "SbVO4",
            "material_properties": [
                {
                    "capacity_value": 680.4,
                    "capacity_unit": "mAh g–1",
                    "capacity_type": "discharge",
                    "current_density_value": 0.1,
                    "current_density_unit": "A g–1",
                    "cycle": 1
                },
                {
                    "capacity_value": 100,
                    "capacity_unit": "mAh g–1",
                    "capacity_type": "discharge",
                    "current_density_value": 0.1,
                    "current_density_unit": "A g–1",
                    "cycle": 60
                }
            ],
            "starting_material": [
                {
                    "material_name": "Ammonium metavanadate",
                    "material_formula": "NH4VO3",
                    "amount": {
                        "value": 0.234,
                        "unit": "g"
                    }
                },
                {
                    "material_name": "Antimony trichloride",
                    "material_formula": "SbCl3",
                    "amount": {
                        "value": 0.456,
                        "unit": "g"
                    }
                }
            ]
        }
    ]
}

File: extracted_2/10.1021-acsami.3c19126_processed_gpt-4o.json
{
    "material": [
        {
            "material_type": "cathode",
            "material_name": "NFM",
            "material_formula": "",
            "material_properties": [
                {
                    "capacity_value": 149.7,
                    "capacity_unit": "mAh g–1",
                    "capacity_type": "specific",
                    "current_density_value": 0.2,
                    "current_density_unit": "C",
                    "cycle": 0
                },
                {
                    "capacity_value": 58.9,
                    "capacity_unit": "mAh g–1",
                    "capacity_type": "specific",
                    "current_density_value": 0.2,
                    "current_density_unit": "C",
                    "cycle": 100
                }
            ],
            "starting_material": []
        },
        {
            "material_type": "cathode",
            "material_name": "Na3V2(PO4)3",
            "material_formula": "Na3V2(PO4)3",
            "material_properties": [
                {
                    "capacity_value": 0,
                    "capacity_unit": "mAh g–1",
                    "capacity_type": "specific",
                    "current_density_value": 0.2,
                    "current_density_unit": "C",
                    "cycle": 319
                },
                {
                    "capacity_value": 0,
                    "capacity_unit": "mAh g–1",
                    "capacity_type": "specific",
                    "current_density_value": 0.2,
                    "current_density_unit": "C",
                    "cycle": 1700
                }
            ],
            "starting_material": []
        }
    ]
}

File: extracted_2/10.1021-acsami.3c19126_processed_o3-mini_high.json
{
    "material": [
        {
            "material_type": "cathode",
            "material_name": "NFM",
            "material_formula": "",
            "material_properties": [
                {
                    "capacity_value": 149.7,
                    "capacity_unit": "mAh g–1",
                    "capacity_type": "specific",
                    "current_density_value": 0.2,
                    "current_density_unit": "C",
                    "cycle": 1
                },
                {
                    "capacity_value": 58.9,
                    "capacity_unit": "mAh g–1",
                    "capacity_type": "specific",
                    "current_density_value": 0.2,
                    "current_density_unit": "C",
                    "cycle": 100
                },
                {
                    "capacity_value": 83.0,
                    "capacity_unit": "mAh g–1",
                    "capacity_type": "specific",
                    "current_density_value": 0.2,
                    "current_density_unit": "C",
                    "cycle": 100
                }
            ],
            "starting_material": []
        },
        {
            "material_type": "electrolyte",
            "material_name": "NaPF6 G4-based electrolyte (PG)",
            "material_formula": "NaPF6/G4",
            "material_properties": [],
            "starting_material": [
                {
                    "material_name": "Sodium hexafluorophosphate",
                    "material_formula": "NaPF6",
                    "amount": {
                        "value": 1,
                        "unit": "M"
                    }
                },
                {
                    "material_name": "Tetraethylene glycol dimethyl ether",
                    "material_formula": "null",
                    "amount": {
                        "value": 0,
                        "unit": "null"
                    }
                }
            ]
        },
        {
            "material_type": "electrolyte",
            "material_name": "NaBF4 G4-based electrolyte (BG)",
            "material_formula": "NaBF4/G4",
            "material_properties": [],
            "starting_material": [
                {
                    "material_name": "Sodium tetrafluoroborate",
                    "material_formula": "NaBF4",
                    "amount": {
                        "value": 1,
                        "unit": "M"
                    }
                },
                {
                    "material_name": "Tetraethylene glycol dimethyl ether",
                    "material_formula": "G4",
                    "amount": {
                        "value": 0,
                        "unit": "null"
                    }
                }
            ]
        },
        {
            "material_type": "electrolyte",
            "material_name": "Mixed electrolyte PB91 (0.9 M NaPF6 + 0.1 M NaBF4 in G4)",
            "material_formula": "0.9 M NaPF6 + 0.1 M NaBF4 in G4",
            "material_properties": [],
            "starting_material": [
                {
                    "material_name": "Sodium hexafluorophosphate",
                    "material_formula": "NaPF6",
                    "amount": {
                        "value": 0.9,
                        "unit": "M"
                    }
                },
                {
                    "material_name": "Sodium tetrafluoroborate",
                    "material_formula": "NaBF4",
                    "amount": {
                        "value": 0.1,
                        "unit": "M"
                    }
                },
                {
                    "material_name": "Tetraethylene glycol dimethyl ether",
                    "material_formula": "G4",
                    "amount": {
                        "value": 0,
                        "unit": ""
                    }
                }
            ]
        }
    ]
}

File: extracted_2/10.1021-acsami.3c19126_processed_o3-mini_medium.json
{
    "material": [
        {
            "material_type": "cathode",
            "material_name": "NFM",
            "material_formula": "NFM",
            "material_properties": [
                {
                    "capacity_value": 149.7,
                    "capacity_unit": "mAh g–1",
                    "capacity_type": "specific",
                    "current_density_value": 0.2,
                    "current_density_unit": "C",
                    "cycle": 1
                },
                {
                    "capacity_value": 58.9,
                    "capacity_unit": "mAh g–1",
                    "capacity_type": "specific",
                    "current_density_value": 0.2,
                    "current_density_unit": "C",
                    "cycle": 100
                },
                {
                    "capacity_value": 83.0,
                    "capacity_unit": "mAh g–1",
                    "capacity_type": "specific",
                    "current_density_value": 0.2,
                    "current_density_unit": "C",
                    "cycle": 100
                }
            ],
            "starting_material": []
        }
    ]
}

File: extracted_2/10.1021-acsami.6b01183_processed_gpt-4o.json
{
    "material": [
        {
            "material_type": "anode",
            "material_name": "Black TiO2",
            "material_formula": "B-TO",
            "material_properties": [
                {
                    "capacity_value": 444.2,
                    "capacity_unit": "mAh g–1",
                    "capacity_type": "discharge",
                    "current_density_value": 33.6,
                    "current_density_unit": "mA g–1",
                    "cycle": 1
                },
                {
                    "capacity_value": 178.9,
                    "capacity_unit": "mAh g–1",
                    "capacity_type": "charge",
                    "current_density_value": 33.6,
                    "current_density_unit": "mA g–1",
                    "cycle": 1
                },
                {
                    "capacity_value": 205.7,
                    "capacity_unit": "mAh g–1",
                    "capacity_type": "charge",
                    "current_density_value": 33.6,
                    "current_density_unit": "mA g–1",
                    "cycle": 15
                },
                {
                    "capacity_value": 205.5,
                    "capacity_unit": "mAh g–1",
                    "capacity_type": "charge",
                    "current_density_value": 33.6,
                    "current_density_unit": "mA g–1",
                    "cycle": 200
                },
                {
                    "capacity_value": 167.6,
                    "capacity_unit": "mAh g–1",
                    "capacity_type": "charge",
                    "current_density_value": 1,
                    "current_density_unit": "C",
                    "cycle": 1
                },
                {
                    "capacity_value": 186.8,
                    "capacity_unit": "mAh g–1",
                    "capacity_type": "charge",
                    "current_density_value": 1,
                    "current_density_unit": "C",
                    "cycle": 70
                },
                {
                    "capacity_value": 185.1,
                    "capacity_unit": "mAh g–1",
                    "capacity_type": "charge",
                    "current_density_value": 1,
                    "current_density_unit": "C",
                    "cycle": 500
                },
                {
                    "capacity_value": 207.6,
                    "capacity_unit": "mAh g–1",
                    "capacity_type": "charge",
                    "current_density_value": 0.2,
                    "current_density_unit": "C",
                    "cycle": 1
                },
                {
                    "capacity_value": 199.1,
                    "capacity_unit": "mAh g–1",
                    "capacity_type": "charge",
                    "current_density_value": 0.5,
                    "current_density_unit": "C",
                    "cycle": 1
                },
                {
                    "capacity_value": 188.9,
                    "capacity_unit": "mAh g–1",
                    "capacity_type": "charge",
                    "current_density_value": 1,
                    "current_density_unit": "C",
                    "cycle": 1
                },
                {
                    "capacity_value": 170.5,
                    "capacity_unit": "mAh g–1",
                    "capacity_type": "charge",
                    "current_density_value": 2,
                    "current_density_unit": "C",
                    "cycle": 1
                },
                {
                    "capacity_value": 140.4,
                    "capacity_unit": "mAh g–1",
                    "capacity_type": "charge",
                    "current_density_value": 5,
                    "current_density_unit": "C",
                    "cycle": 1
                },
                {
                    "capacity_value": 115.0,
                    "capacity_unit": "mAh g–1",
                    "capacity_type": "charge",
                    "current_density_value": 10,
                    "current_density_unit": "C",
                    "cycle": 1
                },
                {
                    "capacity_value": 101.8,
                    "capacity_unit": "mAh g–1",
                    "capacity_type": "charge",
                    "current_density_value": 15,
                    "current_density_unit": "C",
                    "cycle": 1
                },
                {
                    "capacity_value": 91.2,
                    "capacity_unit": "mAh g–1",
                    "capacity_type": "charge",
                    "current_density_value": 20,
                    "current_density_unit": "C",
                    "cycle": 1
                }
            ],
            "starting_material": [
                {
                    "material_name": "tetrabutyl titanate",
                    "material_formula": "TBOT",
                    "amount": {
                        "value": 6,
                        "unit": "mL"
                    }
                },
                {
                    "material_name": "acetic acid",
                    "material_formula": "",
                    "amount": {
                        "value": 0.4,
                        "unit": "mL"
                    }
                },
                {
                    "material_name": "ethanol",
                    "material_formula": "",
                    "amount": {
                        "value": 40,
                        "unit": "mL"
                    }
                },
                {
                    "material_name": "oxalic acid",
                    "material_formula": "OA",
                    "amount": {
                        "value": 2.4,
                        "unit": "g"
                    }
                },
                {
                    "material_name": "water-ethanol solution",
                    "material_formula": "",
                    "amount": {
                        "value": 60,
                        "unit": "mL"
                    }
                },
                {
                    "material_name": "NaBH4",
                    "material_formula": "",
                    "amount": {
                        "value": 2,
                        "unit": "mass proportion"
                    }
                }
            ]
        },
        {
            "material_type": "anode",
            "material_name": "White TiO2",
            "material_formula": "W-TO",
            "material_properties": [
                {
                    "capacity_value": 262.4,
                    "capacity_unit": "mAh g–1",
                    "capacity_type": "discharge",
                    "current_density_value": 33.6,
                    "current_density_unit": "mA g–1",
                    "cycle": 1
                },
                {
                    "capacity_value": 111.9,
                    "capacity_unit": "mAh g–1",
                    "capacity_type": "charge",
                    "current_density_value": 33.6,
                    "current_density_unit": "mA g–1",
                    "cycle": 1
                },
                {
                    "capacity_value": 187.9,
                    "capacity_unit": "mAh g–1",
                    "capacity_type": "charge",
                    "current_density_value": 33.6,
                    "current_density_unit": "mA g–1",
                    "cycle": 85
                },
                {
                    "capacity_value": 184.4,
                    "capacity_unit": "mAh g–1",
                    "capacity_type": "charge",
                    "current_density_value": 33.6,
                    "current_density_unit": "mA g–1",
                    "cycle": 200
                },
                {
                    "capacity_value": 104.4,
                    "capacity_unit": "mAh g–1",
                    "capacity_type": "charge",
                    "current_density_value": 1,
                    "current_density_unit": "C",
                    "cycle": 1
                },
                {
                    "capacity_value": 145.5,
                    "capacity_unit": "mAh g–1",
                    "capacity_type": "charge",
                    "current_density_value": 1,
                    "current_density_unit": "C",
                    "cycle": 150
                },
                {
                    "capacity_value": 134.3,
                    "capacity_unit": "mAh g–1",
                    "capacity_type": "charge",
                    "current_density_value": 1,
                    "current_density_unit": "C",
                    "cycle": 500
                },
                {
                    "capacity_value": 189.6,
                    "capacity_unit": "mAh g–1",
                    "capacity_type": "charge",
                    "current_density_value": 0.2,
                    "current_density_unit": "C",
                    "cycle": 1
                },
                {
                    "capacity_value": 170.8,
                    "capacity_unit": "mAh g–1",
                    "capacity_type": "charge",
                    "current_density_value": 0.5,
                    "current_density_unit": "C",
                    "cycle": 1
                },
                {
                    "capacity_value": 147.3,
                    "capacity_unit": "mAh g–1",
                    "capacity_type": "charge",
                    "current_density_value": 1,
                    "current_density_unit": "C",
                    "cycle": 1
                },
                {
                    "capacity_value": 115.3,
                    "capacity_unit": "mAh g–1",
                    "capacity_type": "charge",
                    "current_density_value": 2,
                    "current_density_unit": "C",
                    "cycle": 1
                },
                {
                    "capacity_value": 72.9,
                    "capacity_unit": "mAh g–1",
                    "capacity_type": "charge",
                    "current_density_value": 5,
                    "current_density_unit": "C",
                    "cycle": 1
                },
                {
                    "capacity_value": 38.1,
                    "capacity_unit": "mAh g–1",
                    "capacity_type": "charge",
                    "current_density_value": 10,
                    "current_density_unit": "C",
                    "cycle": 1
                }
            ],
            "starting_material": [
                {
                    "material_name": "tetrabutyl titanate",
                    "material_formula": "TBOT",
                    "amount": {
                        "value": 6,
                        "unit": "mL"
                    }
                },
                {
                    "material_name": "acetic acid",
                    "material_formula": "",
                    "amount": {
                        "value": 0.4,
                        "unit": "mL"
                    }
                },
                {
                    "material_name": "ethanol",
                    "material_formula": "",
                    "amount": {
                        "value": 40,
                        "unit": "mL"
                    }
                },
                {
                    "material_name": "oxalic acid",
                    "material_formula": "OA",
                    "amount": {
                        "value": 2.4,
                        "unit": "g"
                    }
                },
                {
                    "material_name": "water–ethanol solution",
                    "material_formula": "",
                    "amount": {
                        "value": 60,
                        "unit": "mL"
                    }
                }
            ]
        }
    ]
}

File: extracted_2/10.1021-acsami.6b01183_processed_o3-mini_high.json
{
    "material": [
        {
            "material_type": "anode",
            "material_name": "Black TiO2 (B-TO)",
            "material_formula": "TiO2",
            "material_properties": [
                {
                    "capacity_value": 444.2,
                    "capacity_unit": "mAh g–1",
                    "capacity_type": "discharge",
                    "current_density_value": 33.6,
                    "current_density_unit": "mA g–1",
                    "cycle": 1
                },
                {
                    "capacity_value": 178.9,
                    "capacity_unit": "mAh g–1",
                    "capacity_type": "charge",
                    "current_density_value": 33.6,
                    "current_density_unit": "mA g–1",
                    "cycle": 1
                },
                {
                    "capacity_value": 205.7,
                    "capacity_unit": "mAh g–1",
                    "capacity_type": "charge",
                    "current_density_value": 33.6,
                    "current_density_unit": "mA g–1",
                    "cycle": 15
                },
                {
                    "capacity_value": 205.5,
                    "capacity_unit": "mAh g–1",
                    "capacity_type": "charge",
                    "current_density_value": 33.6,
                    "current_density_unit": "mA g–1",
                    "cycle": 200
                },
                {
                    "capacity_value": 185.1,
                    "capacity_unit": "mAh g–1",
                    "capacity_type": "charge",
                    "current_density_value": 1,
                    "current_density_unit": "C",
                    "cycle": 500
                },
                {
                    "capacity_value": 207.6,
                    "capacity_unit": "mAh g–1",
                    "capacity_type": "charge",
                    "current_density_value": 0.2,
                    "current_density_unit": "C",
                    "cycle": 0
                },
                {
                    "capacity_value": 199.1,
                    "capacity_unit": "mAh g–1",
                    "capacity_type": "charge",
                    "current_density_value": 0.5,
                    "current_density_unit": "C",
                    "cycle": 0
                },
                {
                    "capacity_value": 188.9,
                    "capacity_unit": "mAh g–1",
                    "capacity_type": "charge",
                    "current_density_value": 1,
                    "current_density_unit": "C",
                    "cycle": 0
                },
                {
                    "capacity_value": 170.5,
                    "capacity_unit": "mAh g–1",
                    "capacity_type": "charge",
                    "current_density_value": 2,
                    "current_density_unit": "C",
                    "cycle": 0
                },
                {
                    "capacity_value": 140.4,
                    "capacity_unit": "mAh g–1",
                    "capacity_type": "charge",
                    "current_density_value": 5,
                    "current_density_unit": "C",
                    "cycle": 0
                },
                {
                    "capacity_value": 115.0,
                    "capacity_unit": "mAh g–1",
                    "capacity_type": "charge",
                    "current_density_value": 10,
                    "current_density_unit": "C",
                    "cycle": 0
                },
                {
                    "capacity_value": 101.8,
                    "capacity_unit": "mAh g–1",
                    "capacity_type": "charge",
                    "current_density_value": 15,
                    "current_density_unit": "C",
                    "cycle": 0
                },
                {
                    "capacity_value": 91.2,
                    "capacity_unit": "mAh g–1",
                    "capacity_type": "charge",
                    "current_density_value": 20,
                    "current_density_unit": "C",
                    "cycle": 0
                },
                {
                    "capacity_value": 199.5,
                    "capacity_unit": "mAh g–1",
                    "capacity_type": "charge",
                    "current_density_value": 0.5,
                    "current_density_unit": "C",
                    "cycle": 0
                }
            ],
            "starting_material": [
                {
                    "material_name": "Tetrabutyl titanate",
                    "material_formula": "Ti(OC4H9)4",
                    "amount": {
                        "value": 6,
                        "unit": "mL"
                    }
                },
                {
                    "material_name": "Acetic acid",
                    "material_formula": "CH3COOH",
                    "amount": {
                        "value": 0.4,
                        "unit": "mL"
                    }
                },
                {
                    "material_name": "Oxalic acid",
                    "material_formula": "C2H2O4",
                    "amount": {
                        "value": 2.4,
                        "unit": "g"
                    }
                },
                {
                    "material_name": "Sodium borohydride",
                    "material_formula": "NaBH4",
                    "amount": {
                        "value": 0,
                        "unit": "null"
                    }
                }
            ]
        },
        {
            "material_type": "anode",
            "material_name": "White TiO2 (W-TO)",
            "material_formula": "TiO2",
            "material_properties": [
                {
                    "capacity_value": 262.4,
                    "capacity_unit": "mAh g–1",
                    "capacity_type": "discharge",
                    "current_density_value": 33.6,
                    "current_density_unit": "mA g–1",
                    "cycle": 1
                },
                {
                    "capacity_value": 111.9,
                    "capacity_unit": "mAh g–1",
                    "capacity_type": "charge",
                    "current_density_value": 33.6,
                    "current_density_unit": "mA g–1",
                    "cycle": 1
                },
                {
                    "capacity_value": 187.9,
                    "capacity_unit": "mAh g–1",
                    "capacity_type": "charge",
                    "current_density_value": 33.6,
                    "current_density_unit": "mA g–1",
                    "cycle": 85
                },
                {
                    "capacity_value": 184.4,
                    "capacity_unit": "mAh g–1",
                    "capacity_type": "charge",
                    "current_density_value": 33.6,
                    "current_density_unit": "mA g–1",
                    "cycle": 200
                },
                {
                    "capacity_value": 134.3,
                    "capacity_unit": "mAh g–1",
                    "capacity_type": "charge",
                    "current_density_value": 1,
                    "current_density_unit": "C",
                    "cycle": 500
                },
                {
                    "capacity_value": 189.6,
                    "capacity_unit": "mAh g–1",
                    "capacity_type": "charge",
                    "current_density_value": 0.2,
                    "current_density_unit": "C",
                    "cycle": 0
                },
                {
                    "capacity_value": 170.8,
                    "capacity_unit": "mAh g–1",
                    "capacity_type": "charge",
                    "current_density_value": 0.5,
                    "current_density_unit": "C",
                    "cycle": 0
                },
                {
                    "capacity_value": 147.3,
                    "capacity_unit": "mAh g–1",
                    "capacity_type": "charge",
                    "current_density_value": 1,
                    "current_density_unit": "C",
                    "cycle": 0
                },
                {
                    "capacity_value": 115.3,
                    "capacity_unit": "mAh g–1",
                    "capacity_type": "charge",
                    "current_density_value": 2,
                    "current_density_unit": "C",
                    "cycle": 0
                },
                {
                    "capacity_value": 72.9,
                    "capacity_unit": "mAh g–1",
                    "capacity_type": "charge",
                    "current_density_value": 5,
                    "current_density_unit": "C",
                    "cycle": 0
                },
                {
                    "capacity_value": 38.1,
                    "capacity_unit": "mAh g–1",
                    "capacity_type": "charge",
                    "current_density_value": 10,
                    "current_density_unit": "C",
                    "cycle": 0
                }
            ],
            "starting_material": [
                {
                    "material_name": "tetrabutyl titanate",
                    "material_formula": "Ti(OC4H9)4",
                    "amount": {
                        "value": 6,
                        "unit": "mL"
                    }
                },
                {
                    "material_name": "acetic acid",
                    "material_formula": "CH3COOH",
                    "amount": {
                        "value": 0.4,
                        "unit": "mL"
                    }
                },
                {
                    "material_name": "ethanol",
                    "material_formula": "C2H5OH",
                    "amount": {
                        "value": 60,
                        "unit": "mL"
                    }
                },
                {
                    "material_name": "oxalic acid",
                    "material_formula": "H2C2O4",
                    "amount": {
                        "value": 2.4,
                        "unit": "g"
                    }
                },
                {
                    "material_name": "water",
                    "material_formula": "H2O",
                    "amount": {
                        "value": 40,
                        "unit": "mL"
                    }
                }
            ]
        }
    ]
}
