Repository: Subways-Sun/sodium-ion-batteries

File: extracted_2/10.1021-acsnano.8b08065_processed_o3-mini_medium.json
{
    "material": [
        {
            "material_type": "anode",
            "material_name": "SbPO4/rGO",
            "material_formula": "SbPO4/rGO",
            "material_properties": [
                {
                    "capacity_value": 766,
                    "capacity_unit": "mA h g–1",
                    "capacity_type": "discharge",
                    "current_density_value": 0.1,
                    "current_density_unit": "A g–1",
                    "cycle": 1
                },
                {
                    "capacity_value": 309,
                    "capacity_unit": "mA h g–1",
                    "capacity_type": "charge",
                    "current_density_value": 0.1,
                    "current_density_unit": "A g–1",
                    "cycle": 1
                },
                {
                    "capacity_value": 323,
                    "capacity_unit": "mA h g–1",
                    "capacity_type": "reversible",
                    "current_density_value": 0.1,
                    "current_density_unit": "A g–1",
                    "cycle": 0
                },
                {
                    "capacity_value": 301,
                    "capacity_unit": "mA h g–1",
                    "capacity_type": "reversible",
                    "current_density_value": 0.2,
                    "current_density_unit": "A g–1",
                    "cycle": 0
                },
                {
                    "capacity_value": 289,
                    "capacity_unit": "mA h g–1",
                    "capacity_type": "reversible",
                    "current_density_value": 0.5,
                    "current_density_unit": "A g–1",
                    "cycle": 0
                },
                {
                    "capacity_value": 278,
                    "capacity_unit": "mA h g–1",
                    "capacity_type": "reversible",
                    "current_density_value": 1,
                    "current_density_unit": "A g–1",
                    "cycle": 0
                },
                {
                    "capacity_value": 262,
                    "capacity_unit": "mA h g–1",
                    "capacity_type": "reversible",
                    "current_density_value": 2,
                    "current_density_unit": "A g–1",
                    "cycle": 0
                },
                {
                    "capacity_value": 214,
                    "capacity_unit": "mA h g–1",
                    "capacity_type": "reversible",
                    "current_density_value": 5,
                    "current_density_unit": "A g–1",
                    "cycle": 0
                },
                {
                    "capacity_value": 127,
                    "capacity_unit": "mA h g–1",
                    "capacity_type": "reversible",
                    "current_density_value": 10,
                    "current_density_unit": "A g–1",
                    "cycle": 0
                },
                {
                    "capacity_value": 280,
                    "capacity_unit": "mA h g–1",
                    "capacity_type": "reversible",
                    "current_density_value": 0.5,
                    "current_density_unit": "A g–1",
                    "cycle": 100
                },
                {
                    "capacity_value": 100,
                    "capacity_unit": "mA h g–1",
                    "capacity_type": "reversible",
                    "current_density_value": 1,
                    "current_density_unit": "A g–1",
                    "cycle": 1000
                }
            ],
            "starting_material": [
                {
                    "material_name": "Graphene Oxide (GO)",
                    "material_formula": "GO",
                    "amount": {
                        "value": 30,
                        "unit": "mg"
                    }
                },
                {
                    "material_name": "Ethylene Glycol",
                    "material_formula": "C2H6O2",
                    "amount": {
                        "value": 40,
                        "unit": "mL"
                    }
                },
                {
                    "material_name": "Antimony(III) Chloride",
                    "material_formula": "SbCl3",
                    "amount": {
                        "value": 228,
                        "unit": "mg"
                    }
                },
                {
                    "material_name": "Ammonium Dihydrogen Phosphate",
                    "material_formula": "NH4H2PO4",
                    "amount": {
                        "value": 345,
                        "unit": "mg"
                    }
                }
            ]
        }
    ]
}

File: extracted_2/10.1021-acsomega.1c00922_processed_gpt-4o.json
{
    "material": [
        {
            "material_type": "anode",
            "material_name": "Carbon Nanofibers (CNFs)",
            "material_formula": "",
            "material_properties": [
                {
                    "capacity_value": 0.39,
                    "capacity_unit": "nm",
                    "capacity_type": "not mentioned",
                    "current_density_value": 0,
                    "current_density_unit": "",
                    "cycle": 0
                }
            ],
            "starting_material": [
                {
                    "material_name": "Melamine",
                    "material_formula": "C3H6N6",
                    "amount": {
                        "value": 1,
                        "unit": "%"
                    }
                },
                {
                    "material_name": "Melamine",
                    "material_formula": "C3H6N6",
                    "amount": {
                        "value": 5,
                        "unit": "%"
                    }
                },
                {
                    "material_name": "Melamine",
                    "material_formula": "C3H6N6",
                    "amount": {
                        "value": 10,
                        "unit": "%"
                    }
                },
                {
                    "material_name": "N,N-dimethylformamide",
                    "material_formula": "C3H7NO",
                    "amount": {
                        "value": 0,
                        "unit": ""
                    }
                },
                {
                    "material_name": "Polyacrylonitrile",
                    "material_formula": "(C3H3N)n",
                    "amount": {
                        "value": 10,
                        "unit": "% in weight"
                    }
                }
            ]
        }
    ]
}

File: extracted_2/10.1021-acsomega.1c00922_processed_o3-mini_high.json
{
    "material": [
        {
            "material_type": "anode",
            "material_name": "Carbon Nanofibers (CNFs)",
            "material_formula": "",
            "material_properties": [],
            "starting_material": [
                {
                    "material_name": "Melamine",
                    "material_formula": "C3H6N6",
                    "amount": {
                        "value": 5,
                        "unit": "wt%"
                    }
                },
                {
                    "material_name": "Polyacrylonitrile (PAN)",
                    "material_formula": "[-CH2-CH(CN)-]n",
                    "amount": {
                        "value": 10,
                        "unit": "wt%"
                    }
                },
                {
                    "material_name": "N,N-Dimethylformamide (DMF)",
                    "material_formula": "C3H7NO",
                    "amount": {
                        "value": 0,
                        "unit": "not specified"
                    }
                }
            ]
        }
    ]
}

File: extracted_2/10.1021-acsomega.1c00922_processed_o3-mini_medium.json
{
    "material": [
        {
            "material_type": "anode",
            "material_name": "Carbon Nanofibers (CNFs)",
            "material_formula": "",
            "material_properties": [],
            "starting_material": [
                {
                    "material_name": "Polyacrylonitrile (PAN)",
                    "material_formula": "",
                    "amount": {
                        "value": 10,
                        "unit": "weight %"
                    }
                },
                {
                    "material_name": "Melamine",
                    "material_formula": "",
                    "amount": {
                        "value": 1,
                        "unit": "weight %"
                    }
                },
                {
                    "material_name": "Melamine",
                    "material_formula": "",
                    "amount": {
                        "value": 5,
                        "unit": "weight %"
                    }
                },
                {
                    "material_name": "Melamine",
                    "material_formula": "",
                    "amount": {
                        "value": 10,
                        "unit": "weight %"
                    }
                }
            ]
        }
    ]
}

File: extracted_2/10.1039-c7cp00990a_processed_gpt-4o.json
{
    "material": [
        {
            "material_type": "anode",
            "material_name": "Pristine MoS2",
            "material_formula": "MoS2",
            "material_properties": [
                {
                    "capacity_value": 174,
                    "capacity_unit": "mA h g−1",
                    "capacity_type": "discharge",
                    "current_density_value": 1,
                    "current_density_unit": "A g−1",
                    "cycle": 1
                },
                {
                    "capacity_value": 29,
                    "capacity_unit": "mA h g−1",
                    "capacity_type": "discharge",
                    "current_density_value": 1,
                    "current_density_unit": "A g−1",
                    "cycle": 500
                },
                {
                    "capacity_value": 262,
                    "capacity_unit": "mA h g−1",
                    "capacity_type": "specific",
                    "current_density_value": 0.2,
                    "current_density_unit": "A g−1",
                    "cycle": 1
                },
                {
                    "capacity_value": 17,
                    "capacity_unit": "mA h g−1",
                    "capacity_type": "specific",
                    "current_density_value": 5,
                    "current_density_unit": "A g−1",
                    "cycle": 1
                }
            ],
            "starting_material": [
                {
                    "material_name": "Ammonium heptamolybdate tetrahydrate",
                    "material_formula": "(NH4)6Mo7O24·4H2O",
                    "amount": {
                        "value": 1.366,
                        "unit": "g"
                    }
                },
                {
                    "material_name": "Thiourea",
                    "material_formula": "CS(NH2)2",
                    "amount": {
                        "value": 2.534,
                        "unit": "g"
                    }
                },
                {
                    "material_name": "Hydrochloric acid",
                    "material_formula": "HCl",
                    "amount": {
                        "value": 100,
                        "unit": "μL"
                    }
                }
            ]
        },
        {
            "material_type": "anode",
            "material_name": "M-MoS2",
            "material_formula": "M-MoS2",
            "material_properties": [
                {
                    "capacity_value": 129,
                    "capacity_unit": "mA h g−1",
                    "capacity_type": "discharge",
                    "current_density_value": 1,
                    "current_density_unit": "A g−1",
                    "cycle": 1
                },
                {
                    "capacity_value": 64,
                    "capacity_unit": "mA h g−1",
                    "capacity_type": "discharge",
                    "current_density_value": 1,
                    "current_density_unit": "A g−1",
                    "cycle": 5000
                },
                {
                    "capacity_value": 159,
                    "capacity_unit": "mA h g−1",
                    "capacity_type": "specific",
                    "current_density_value": 0.2,
                    "current_density_unit": "A g−1",
                    "cycle": 1
                },
                {
                    "capacity_value": 69,
                    "capacity_unit": "mA h g−1",
                    "capacity_type": "specific",
                    "current_density_value": 5,
                    "current_density_unit": "A g−1",
                    "cycle": 1
                },
                {
                    "capacity_value": 68.2,
                    "capacity_unit": "%",
                    "capacity_type": "specific",
                    "current_density_value": 0.1,
                    "current_density_unit": "mV s−1",
                    "cycle": 1
                }
            ],
            "starting_material": [
                {
                    "material_name": "MoS2",
                    "material_formula": "MoS2",
                    "amount": {
                        "value": 0.16,
                        "unit": "g"
                    }
                },
                {
                    "material_name": "methanol",
                    "material_formula": "CH3OH",
                    "amount": {
                        "value": 35,
                        "unit": "mL"
                    }
                }
            ]
        }
    ]
}

File: extracted_2/10.1039-c7cp00990a_processed_o3-mini_high.json
{
    "material": [
        {
            "material_type": "anode",
            "material_name": "pristine MoS2",
            "material_formula": "MoS2",
            "material_properties": [
                {
                    "capacity_value": 174,
                    "capacity_unit": "mA h g−1",
                    "capacity_type": "discharge",
                    "current_density_value": 1,
                    "current_density_unit": "A g−1",
                    "cycle": 0
                },
                {
                    "capacity_value": 29,
                    "capacity_unit": "mA h g−1",
                    "capacity_type": "discharge",
                    "current_density_value": 1,
                    "current_density_unit": "A g−1",
                    "cycle": 500
                },
                {
                    "capacity_value": 262,
                    "capacity_unit": "mA h g−1",
                    "capacity_type": "specific",
                    "current_density_value": 0.2,
                    "current_density_unit": "A g−1",
                    "cycle": 0
                },
                {
                    "capacity_value": 17,
                    "capacity_unit": "mA h g−1",
                    "capacity_type": "specific",
                    "current_density_value": 5,
                    "current_density_unit": "A g−1",
                    "cycle": 0
                }
            ],
            "starting_material": [
                {
                    "material_name": "Ammonium heptamolybdate tetrahydrate",
                    "material_formula": "(NH4)6Mo7O24·4H2O",
                    "amount": {
                        "value": 1.366,
                        "unit": "g"
                    }
                },
                {
                    "material_name": "Thiourea",
                    "material_formula": "CS(NH2)2",
                    "amount": {
                        "value": 2.534,
                        "unit": "g"
                    }
                },
                {
                    "material_name": "Hydrochloric acid",
                    "material_formula": "HCl",
                    "amount": {
                        "value": 100,
                        "unit": "μL"
                    }
                }
            ]
        },
        {
            "material_type": "anode",
            "material_name": "M-MoS2",
            "material_formula": "MoS2",
            "material_properties": [
                {
                    "capacity_value": 129,
                    "capacity_unit": "mA h g−1",
                    "capacity_type": "discharge",
                    "current_density_value": 1,
                    "current_density_unit": "A g−1",
                    "cycle": 0
                },
                {
                    "capacity_value": 64,
                    "capacity_unit": "mA h g−1",
                    "capacity_type": "discharge",
                    "current_density_value": 1,
                    "current_density_unit": "A g−1",
                    "cycle": 5000
                },
                {
                    "capacity_value": 159,
                    "capacity_unit": "mA h g−1",
                    "capacity_type": "specific",
                    "current_density_value": 0.2,
                    "current_density_unit": "A g−1",
                    "cycle": 0
                },
                {
                    "capacity_value": 69,
                    "capacity_unit": "mA h g−1",
                    "capacity_type": "specific",
                    "current_density_value": 5,
                    "current_density_unit": "A g−1",
                    "cycle": 0
                }
            ],
            "starting_material": [
                {
                    "material_name": "as-prepared MoS2",
                    "material_formula": "MoS2",
                    "amount": {
                        "value": 0.16,
                        "unit": "g"
                    }
                },
                {
                    "material_name": "methanol",
                    "material_formula": "CH3OH",
                    "amount": {
                        "value": 35,
                        "unit": "mL"
                    }
                }
            ]
        }
    ]
}

File: extracted_2/10.1039-c7cp00990a_processed_o3-mini_medium.json
{
    "material": [
        {
            "material_type": "anode",
            "material_name": "pristine MoS2",
            "material_formula": "MoS2",
            "material_properties": [
                {
                    "capacity_value": 174,
                    "capacity_unit": "mA h g^-1",
                    "capacity_type": "discharge",
                    "current_density_value": 1,
                    "current_density_unit": "A g^-1",
                    "cycle": 1
                },
                {
                    "capacity_value": 29,
                    "capacity_unit": "mA h g^-1",
                    "capacity_type": "discharge",
                    "current_density_value": 1,
                    "current_density_unit": "A g^-1",
                    "cycle": 500
                },
                {
                    "capacity_value": 262,
                    "capacity_unit": "mA h g^-1",
                    "capacity_type": "specific",
                    "current_density_value": 0.2,
                    "current_density_unit": "A g^-1",
                    "cycle": 0
                },
                {
                    "capacity_value": 17,
                    "capacity_unit": "mA h g^-1",
                    "capacity_type": "specific",
                    "current_density_value": 5,
                    "current_density_unit": "A g^-1",
                    "cycle": 0
                }
            ],
            "starting_material": [
                {
                    "material_name": "(NH4)6Mo7O24·4H2O",
                    "material_formula": "(NH4)6Mo7O24·4H2O",
                    "amount": {
                        "value": 1.366,
                        "unit": "g"
                    }
                },
                {
                    "material_name": "CS(NH2)2",
                    "material_formula": "CS(NH2)2",
                    "amount": {
                        "value": 2.534,
                        "unit": "g"
                    }
                },
                {
                    "material_name": "hydrochloric acid",
                    "material_formula": "HCl",
                    "amount": {
                        "value": 100,
                        "unit": "μL"
                    }
                }
            ]
        },
        {
            "material_type": "anode",
            "material_name": "M-MoS2",
            "material_formula": "MoS2",
            "material_properties": [
                {
                    "capacity_value": 129,
                    "capacity_unit": "mA h g^-1",
                    "capacity_type": "discharge",
                    "current_density_value": 1,
                    "current_density_unit": "A g^-1",
                    "cycle": 1
                },
                {
                    "capacity_value": 64,
                    "capacity_unit": "mA h g^-1",
                    "capacity_type": "discharge",
                    "current_density_value": 1,
                    "current_density_unit": "A g^-1",
                    "cycle": 5000
                },
                {
                    "capacity_value": 159,
                    "capacity_unit": "mA h g^-1",
                    "capacity_type": "specific",
                    "current_density_value": 0.2,
                    "current_density_unit": "A g^-1",
                    "cycle": 0
                },
                {
                    "capacity_value": 69,
                    "capacity_unit": "mA h g^-1",
                    "capacity_type": "specific",
                    "current_density_value": 5,
                    "current_density_unit": "A g^-1",
                    "cycle": 0
                }
            ],
            "starting_material": [
                {
                    "material_name": "as-prepared MoS2",
                    "material_formula": "MoS2",
                    "amount": {
                        "value": 0.16,
                        "unit": "g"
                    }
                },
                {
                    "material_name": "methanol",
                    "material_formula": "CH3OH",
                    "amount": {
                        "value": 35,
                        "unit": "mL"
                    }
                }
            ]
        }
    ]
}

File: extracted_2/10.1039-c7dt00540g_processed_gpt-4o.json
{
    "material": [
        {
            "material_type": "anode",
            "material_name": "M-Fe2O3/C composite",
            "material_formula": "M-Fe2O3/C",
            "material_properties": [
                {
                    "capacity_value": 980.3,
                    "capacity_unit": "mA h g−1",
                    "capacity_type": "discharge",
                    "current_density_value": 50,
                    "current_density_unit": "mA g−1",
                    "cycle": 1
                },
                {
                    "capacity_value": 423.8,
                    "capacity_unit": "mA h g−1",
                    "capacity_type": "charge",
                    "current_density_value": 50,
                    "current_density_unit": "mA g−1",
                    "cycle": 1
                },
                {
                    "capacity_value": 689.2,
                    "capacity_unit": "mA h g−1",
                    "capacity_type": "discharge",
                    "current_density_value": 100,
                    "current_density_unit": "mA g−1",
                    "cycle": 1
                },
                {
                    "capacity_value": 292.3,
                    "capacity_unit": "mA h g−1",
                    "capacity_type": "charge",
                    "current_density_value": 100,
                    "current_density_unit": "mA g−1",
                    "cycle": 1
                },
                {
                    "capacity_value": 270.1,
                    "capacity_unit": "mA h g−1",
                    "capacity_type": "charge",
                    "current_density_value": 100,
                    "current_density_unit": "mA g−1",
                    "cycle": 100
                },
                {
                    "capacity_value": 270,
                    "capacity_unit": "mA h g−1",
                    "capacity_type": "specific",
                    "current_density_value": 200,
                    "current_density_unit": "mA g−1",
                    "cycle": 1
                },
                {
                    "capacity_value": 226,
                    "capacity_unit": "mA h g−1",
                    "capacity_type": "specific",
                    "current_density_value": 500,
                    "current_density_unit": "mA g−1",
                    "cycle": 1
                },
                {
                    "capacity_value": 194,
                    "capacity_unit": "mA h g−1",
                    "capacity_type": "specific",
                    "current_density_value": 1000,
                    "current_density_unit": "mA g−1",
                    "cycle": 1
                },
                {
                    "capacity_value": 166,
                    "capacity_unit": "mA h g−1",
                    "capacity_type": "specific",
                    "current_density_value": 2000,
                    "current_density_unit": "mA g−1",
                    "cycle": 1
                },
                {
                    "capacity_value": 265,
                    "capacity_unit": "mA h g−1",
                    "capacity_type": "specific",
                    "current_density_value": 100,
                    "current_density_unit": "mA g−1",
                    "cycle": 1
                },
                {
                    "capacity_value": 101.9,
                    "capacity_unit": "mA h g−1",
                    "capacity_type": "specific",
                    "current_density_value": 2000,
                    "current_density_unit": "mA g−1",
                    "cycle": 300
                }
            ],
            "starting_material": [
                {
                    "material_name": "iron(III) nitrate nonahydrate",
                    "material_formula": "Fe(NO3)3·9H2O",
                    "amount": {
                        "value": 0.5,
                        "unit": "g"
                    }
                },
                {
                    "material_name": "sucrose",
                    "material_formula": "C12H22O11",
                    "amount": {
                        "value": 1.25,
                        "unit": "g"
                    }
                },
                {
                    "material_name": "sulfuric acid",
                    "material_formula": "H2SO4",
                    "amount": {
                        "value": 0.14,
                        "unit": "g"
                    }
                },
                {
                    "material_name": "iron(III) nitrate nonahydrate",
                    "material_formula": "Fe(NO3)3·9H2O",
                    "amount": {
                        "value": 0.32,
                        "unit": "g"
                    }
                },
                {
                    "material_name": "sucrose",
                    "material_formula": "C12H22O11",
                    "amount": {
                        "value": 0.8,
                        "unit": "g"
                    }
                },
                {
                    "material_name": "sulfuric acid",
                    "material_formula": "H2SO4",
                    "amount": {
                        "value": 0.09,
                        "unit": "g"
                    }
                },
                {
                    "material_name": "SBA-15",
                    "material_formula": "SiO2",
                    "amount": {
                        "value": 1.0,
                        "unit": "g"
                    }
                }
            ]
        },
        {
            "material_type": "anode",
            "material_name": "Fe2O3/MC composite",
            "material_formula": "Fe2O3/MC",
            "material_properties": [
                {
                    "capacity_value": 578.6,
                    "capacity_unit": "mA h g−1",
                    "capacity_type": "discharge",
                    "current_density_value": 50,
                    "current_density_unit": "mA g−1",
                    "cycle": 1
                },
                {
                    "capacity_value": 168.4,
                    "capacity_unit": "mA h g−1",
                    "capacity_type": "charge",
                    "current_density_value": 100,
                    "current_density_unit": "mA g−1",
                    "cycle": 100
                },
                {
                    "capacity_value": 79,
                    "capacity_unit": "mA h g−1",
                    "capacity_type": "specific",
                    "current_density_value": 2000,
                    "current_density_unit": "mA g−1",
                    "cycle": 1
                }
            ],
            "starting_material": [
                {
                    "material_name": "Fe(NO3)3·9H2O",
                    "material_formula": "Fe(NO3)3·9H2O",
                    "amount": {
                        "value": 1,
                        "unit": "g"
                    }
                },
                {
                    "material_name": "ethanol",
                    "material_formula": "C2H5OH",
                    "amount": {
                        "value": 20,
                        "unit": "mL"
                    }
                },
                {
                    "material_name": "CMK-3 template",
                    "material_formula": "",
                    "amount": {
                        "value": 0.4,
                        "unit": "g"
                    }
                }
            ]
        }
    ]
}

File: extracted_2/10.1039-c7dt00540g_processed_o3-mini_high.json
{
    "material": [
        {
            "material_type": "anode",
            "material_name": "M-Fe2O3/C composite",
            "material_formula": "Fe2O3/C",
            "material_properties": [
                {
                    "capacity_value": 980.3,
                    "capacity_unit": "mA h g^-1",
                    "capacity_type": "discharge",
                    "current_density_value": 50,
                    "current_density_unit": "mA g^-1",
                    "cycle": 1
                },
                {
                    "capacity_value": 423.8,
                    "capacity_unit": "mA h g^-1",
                    "capacity_type": "charge",
                    "current_density_value": 50,
                    "current_density_unit": "mA g^-1",
                    "cycle": 1
                },
                {
                    "capacity_value": 412.7,
                    "capacity_unit": "mA h g^-1",
                    "capacity_type": "discharge",
                    "current_density_value": 50,
                    "current_density_unit": "mA g^-1",
                    "cycle": 5
                },
                {
                    "capacity_value": 391.9,
                    "capacity_unit": "mA h g^-1",
                    "capacity_type": "charge",
                    "current_density_value": 50,
                    "current_density_unit": "mA g^-1",
                    "cycle": 5
                },
                {
                    "capacity_value": 689.2,
                    "capacity_unit": "mA h g^-1",
                    "capacity_type": "discharge",
                    "current_density_value": 100,
                    "current_density_unit": "mA g^-1",
                    "cycle": 1
                },
                {
                    "capacity_value": 292.3,
                    "capacity_unit": "mA h g^-1",
                    "capacity_type": "charge",
                    "current_density_value": 100,
                    "current_density_unit": "mA g^-1",
                    "cycle": 1
                },
                {
                    "capacity_value": 318.6,
                    "capacity_unit": "mA h g^-1",
                    "capacity_type": "charge",
                    "current_density_value": 100,
                    "current_density_unit": "mA g^-1",
                    "cycle": 2
                },
                {
                    "capacity_value": 270.1,
                    "capacity_unit": "mA h g^-1",
                    "capacity_type": "charge",
                    "current_density_value": 100,
                    "current_density_unit": "mA g^-1",
                    "cycle": 100
                },
                {
                    "capacity_value": 270,
                    "capacity_unit": "mA h g^-1",
                    "capacity_type": "discharge",
                    "current_density_value": 200,
                    "current_density_unit": "mA g^-1",
                    "cycle": 0
                },
                {
                    "capacity_value": 226,
                    "capacity_unit": "mA h g^-1",
                    "capacity_type": "discharge",
                    "current_density_value": 500,
                    "current_density_unit": "mA g^-1",
                    "cycle": 0
                },
                {
                    "capacity_value": 194,
                    "capacity_unit": "mA h g^-1",
                    "capacity_type": "discharge",
                    "current_density_value": 1000,
                    "current_density_unit": "mA g^-1",
                    "cycle": 0
                },
                {
                    "capacity_value": 166,
                    "capacity_unit": "mA h g^-1",
                    "capacity_type": "discharge",
                    "current_density_value": 2000,
                    "current_density_unit": "mA g^-1",
                    "cycle": 0
                },
                {
                    "capacity_value": 265,
                    "capacity_unit": "mA h g^-1",
                    "capacity_type": "discharge",
                    "current_density_value": 100,
                    "current_density_unit": "mA g^-1",
                    "cycle": 0
                },
                {
                    "capacity_value": 101.9,
                    "capacity_unit": "mA h g^-1",
                    "capacity_type": "discharge",
                    "current_density_value": 2000,
                    "current_density_unit": "mA g^-1",
                    "cycle": 300
                }
            ],
            "starting_material": [
                {
                    "material_name": "Fe(NO3)3·9H2O",
                    "material_formula": "Fe(NO3)3·9H2O",
                    "amount": {
                        "value": 0.82,
                        "unit": "g"
                    }
                },
                {
                    "material_name": "Sucrose",
                    "material_formula": "C12H22O11",
                    "amount": {
                        "value": 2.05,
                        "unit": "g"
                    }
                },
                {
                    "material_name": "H2SO4",
                    "material_formula": "H2SO4",
                    "amount": {
                        "value": 0.23,
                        "unit": "g"
                    }
                },
                {
                    "material_name": "Water",
                    "material_formula": "H2O",
                    "amount": {
                        "value": 5,
                        "unit": "mL"
                    }
                },
                {
                    "material_name": "SBA-15",
                    "material_formula": "SiO2",
                    "amount": {
                        "value": 1.0,
                        "unit": "g"
                    }
                }
            ]
        },
        {
            "material_type": "anode",
            "material_name": "Fe2O3/MC composite",
            "material_formula": "Fe2O3/MC",
            "material_properties": [
                {
                    "capacity_value": 578.6,
                    "capacity_unit": "mA h g^-1",
                    "capacity_type": "discharge",
                    "current_density_value": 50,
                    "current_density_unit": "mA g^-1",
                    "cycle": 1
                },
                {
                    "capacity_value": 168.4,
                    "capacity_unit": "mA h g^-1",
                    "capacity_type": "charge",
                    "current_density_value": 100,
                    "current_density_unit": "mA g^-1",
                    "cycle": 100
                },
                {
                    "capacity_value": 79,
                    "capacity_unit": "mA h g^-1",
                    "capacity_type": "discharge",
                    "current_density_value": 2000,
                    "current_density_unit": "mA g^-1",
                    "cycle": 0
                }
            ],
            "starting_material": [
                {
                    "material_name": "mesoporous carbon template CMK-3",
                    "material_formula": "CMK-3",
                    "amount": {
                        "value": 0.4,
                        "unit": "g"
                    }
                },
                {
                    "material_name": "iron(III) nitrate nonahydrate",
                    "material_formula": "Fe(NO3)3·9H2O",
                    "amount": {
                        "value": 1,
                        "unit": "g"
                    }
                },
                {
                    "material_name": "ethanol",
                    "material_formula": "C2H5OH",
                    "amount": {
                        "value": 20,
                        "unit": "mL"
                    }
                }
            ]
        },
        {
            "material_type": "anode",
            "material_name": "M-Fe2O3/C-1",
            "material_formula": "Fe2O3/C",
            "material_properties": [
                {
                    "capacity_value": 50,
                    "capacity_unit": "mA h g^-1",
                    "capacity_type": "specific",
                    "current_density_value": 0,
                    "current_density_unit": "not mentioned",
                    "cycle": 20
                }
            ],
            "starting_material": [
                {
                    "material_name": "Fe(NO3)3·9H2O",
                    "material_formula": "Fe(NO3)3·9H2O",
                    "amount": {
                        "value": 0.82,
                        "unit": "g"
                    }
                },
                {
                    "material_name": "Sucrose",
                    "material_formula": "C12H22O11",
                    "amount": {
                        "value": 2.05,
                        "unit": "g"
                    }
                },
                {
                    "material_name": "H2SO4",
                    "material_formula": "H2SO4",
                    "amount": {
                        "value": 0.23,
                        "unit": "g"
                    }
                },
                {
                    "material_name": "SBA-15",
                    "material_formula": "SBA-15",
                    "amount": {
                        "value": 1.0,
                        "unit": "g"
                    }
                },
                {
                    "material_name": "Water",
                    "material_formula": "H2O",
                    "amount": {
                        "value": 5,
                        "unit": "mL"
                    }
                }
            ]
        }
    ]
}
