Repository: Subways-Sun/sodium-ion-batteries

File: extracted_manual/10.1002-adma.202106565_manual.json
{
    "material": [
        {
            "material_type": "anode",
            "material_name": "h-M-SSG/Na",
            "material_formula": "null",
            "material_properties": [
                {
                    "capacity_value": 1.0,
                    "capacity_unit": "mAh cm−2",
                    "capacity_type": "specific",
                    "current_density_value": 1.0,
                    "current_density_unit": "mA cm−2",
                    "cycle": 100
                },
                {
                    "capacity_value": 40,
                    "capacity_unit": "mAh cm−2",
                    "capacity_type": "specific",
                    "current_density_value": 40,
                    "current_density_unit": "mA cm−2",
                    "cycle": 180
                }
            ],
            "starting_material": []
        },
        {
            "material_type": "anode",
            "material_name": "h-Ti3C2/CNTs/Na",
            "material_formula": "null",
            "material_properties": [
                {
                    "capacity_value": 10,
                    "capacity_unit": "mAh cm−2",
                    "capacity_type": "specific",
                    "current_density_value": 10,
                    "current_density_unit": "mA cm−2",
                    "cycle": 9
                }
            ],
            "starting_material": [
                {
                    "material_name": "Multi-walled Carbon Nanotubes",
                    "material_formula": "CNTs",
                    "amount": {
                        "value": 2,
                        "unit": "mg/L"
                    }
                }
            ]
        }
    ]
}

File: extracted_manual/10.1002-smll.201901584_manual.json
{
    "material": [
        {
            "material_type": "anode",
            "material_name": "BT/C nanofibers",
            "material_formula": "BT/C",
            "material_properties": [
                {
                    "capacity_value": 636,
                    "capacity_unit": "mA h g−1",
                    "capacity_type": "charge",
                    "current_density_value": 200,
                    "current_density_unit": "mA g−1",
                    "cycle": 1
                },
                {
                    "capacity_value": 329,
                    "capacity_unit": "mA h g−1",
                    "capacity_type": "discharge",
                    "current_density_value": 200,
                    "current_density_unit": "mA g−1",
                    "cycle": 1
                },
                {
                    "capacity_value": 283.5,
                    "capacity_unit": "mA h g−1",
                    "capacity_type": "discharge",
                    "current_density_value": 200,
                    "current_density_unit": "mA g−1",
                    "cycle": 1000
                },
                {
                    "capacity_value": 358.6,
                    "capacity_unit": "mA h g−1",
                    "capacity_type": "reversible",
                    "current_density_value": 50,
                    "current_density_unit": "mA g−1",
                    "cycle": 10
                },
                {
                    "capacity_value": 323.9,
                    "capacity_unit": "mA h g−1",
                    "capacity_type": "reversible",
                    "current_density_value": 100,
                    "current_density_unit": "mA g−1",
                    "cycle": 10
                },
                {
                    "capacity_value": 292.7,
                    "capacity_unit": "mA h g−1",
                    "capacity_type": "reversible",
                    "current_density_value": 200,
                    "current_density_unit": "mA g−1",
                    "cycle": 10
                },
                {
                    "capacity_value": 261,
                    "capacity_unit": "mA h g−1",
                    "capacity_type": "reversible",
                    "current_density_value": 500,
                    "current_density_unit": "mA g−1",
                    "cycle": 10
                },
                {
                    "capacity_value": 236.1,
                    "capacity_unit": "mA h g−1",
                    "capacity_type": "reversible",
                    "current_density_value": 1000,
                    "current_density_unit": "mA g−1",
                    "cycle": 10
                },
                {
                    "capacity_value": 204.1,
                    "capacity_unit": "mA h g−1",
                    "capacity_type": "reversible",
                    "current_density_value": 2000,
                    "current_density_unit": "mA g−1",
                    "cycle": 10
                }
            ],
            "starting_material": [
                {
                    "material_name": "Tetrabutyl titanate",
                    "material_formula": "Ti(OC4H9)4",
                    "amount": {
                        "value": 2.5,
                        "unit": "g"
                    }
                },
                {
                    "material_name": "Polyvinylpyrrolidone (PVP)",
                    "material_formula": "(C6H9NO)n",
                    "amount": {
                        "value": 2.5,
                        "unit": "g"
                    }
                },
                {
                    "material_name": "Methanol",
                    "material_formula": "CH3OH",
                    "amount": {
                        "value": 4,
                        "unit": "part by weight"
                    }
                },
                {
                    "material_name": "Acetic Acid",
                    "material_formula": "CH3COOH",
                    "amount": {
                        "value": 1,
                        "unit": "part by weight"
                    }
                },
                {
                    "material_name": "Sodium hydrate",
                    "material_formula": "NaOH",
                    "amount": {
                        "value": 50,
                        "unit": "mL"
                    }
                },
                {
                    "material_name": "Hydrochloric acid",
                    "material_formula": "HCl",
                    "amount": {
                        "value": 50,
                        "unit": "mL"
                    }
                }
            ]
        },
        {
            "material_type": "anode",
            "material_name": "TiO2/C nanofibers (T/C NFs)",
            "material_formula": "",
            "material_properties": [
                {
                    "capacity_value": 147.6,
                    "capacity_unit": "mA h g−1",
                    "capacity_type": "discharge",
                    "current_density_value": 200,
                    "current_density_unit": "mA g−1",
                    "cycle": 1000
                }
            ],
            "starting_material": [
                {
                    "material_name": "Polyvinylpyrrolidone",
                    "material_formula": "PVP",
                    "amount": {
                        "value": 2.5,
                        "unit": "g"
                    }
                },
                {
                    "material_name": "Tetrabutyl titanate",
                    "material_formula": "Ti(OC4H9)4",
                    "amount": {
                        "value": 2.5,
                        "unit": "g"
                    }
                },
                {
                    "material_name": "Methanol",
                    "material_formula": "CH3OH",
                    "amount": {
                        "value": 4,
                        "unit": "ratio"
                    }
                },
                {
                    "material_name": "Acetic acid",
                    "material_formula": "CH3COOH",
                    "amount": {
                        "value": 1,
                        "unit": "ratio"
                    }
                }
            ]
        }
    ]
}

File: extracted_manual/10.1002-smll.202000695_manual.json
{
    "material": [
        {
            "material_type": "anode",
            "material_name": "HB WS2@CNFs",
            "material_formula": "WS2@CNFs",
            "material_properties": [
                {
                    "capacity_value": 492.8,
                    "capacity_unit": "mAh g−1",
                    "capacity_type": "charge",
                    "current_density_value": 0.5,
                    "current_density_unit": "A g−1",
                    "cycle": 1
                },
                {
                    "capacity_value": 660.2,
                    "capacity_unit": "mAh g−1",
                    "capacity_type": "discharge",
                    "current_density_value": 0.5,
                    "current_density_unit": "A g−1",
                    "cycle": 1
                },
                {
                    "capacity_value": 713,
                    "capacity_unit": "mAh g−1",
                    "capacity_type": "reversible",
                    "current_density_value": 0.02,
                    "current_density_unit": "A g−1"
                },
                {
                    "capacity_value": 582,
                    "capacity_unit": "mAh g−1",
                    "capacity_type": "reversible",
                    "current_density_value": 0.05,
                    "current_density_unit": "A g−1"
                },
                {
                    "capacity_value": 485,
                    "capacity_unit": "mAh g−1",
                    "capacity_type": "reversible",
                    "current_density_value": 0.1,
                    "current_density_unit": "A g−1"
                },
                {
                    "capacity_value": 415,
                    "capacity_unit": "mAh g−1",
                    "capacity_type": "reversible",
                    "current_density_value": 0.2,
                    "current_density_unit": "A g−1"
                },
                {
                    "capacity_value": 354,
                    "capacity_unit": "mAh g−1",
                    "capacity_type": "reversible",
                    "current_density_value": 0.5,
                    "current_density_unit": "A g−1"
                },
                {
                    "capacity_value": 267,
                    "capacity_unit": "mAh g−1",
                    "capacity_type": "reversible",
                    "current_density_value": 1,
                    "current_density_unit": "A g−1"
                },
                {
                    "capacity_value": 188,
                    "capacity_unit": "mAh g−1",
                    "capacity_type": "reversible",
                    "current_density_value": 2,
                    "current_density_unit": "A g−1"
                },
                {
                    "capacity_value": 641,
                    "capacity_unit": "mAh g−1",
                    "capacity_type": "specific",
                    "current_density_value": 0.02,
                    "current_density_unit": "A g−1",
                    "cycle": 0
                },
                {
                    "capacity_value": 381,
                    "capacity_unit": "mAh g−1",
                    "capacity_type": "specific",
                    "current_density_value": 0.2,
                    "current_density_unit": "A g−1",
                    "cycle": 100
                }
            ],
            "starting_material": [
                {
                    "material_name": "Na2WO4·2H2O",
                    "material_formula": "Na2WO4·2H2O",
                    "amount": {
                        "value": 0.5,
                        "unit": "g"
                    }
                },
                {
                    "material_name": "CS(NH2)2",
                    "material_formula": "CS(NH2)2",
                    "amount": {
                        "value": 0.5,
                        "unit": "g"
                    }
                },
                {
                    "material_name": "NaBH4",
                    "material_formula": "NaBH4",
                    "amount": {
                        "value": 0.15,
                        "unit": "g"
                    }
                }
            ]
        }
    ]
}

File: extracted_manual/10.1021-acs.nanolett.9b00544_manual.json
{
    "material": [
        {
            "material_type": "anode",
            "material_name": "C@SnO2@C composite",
            "material_formula": "C@SnO2@C",
            "material_properties": [
                {
                    "capacity_value": 370,
                    "capacity_unit": "mAh/g",
                    "capacity_type": "",
                    "current_density_value": 0.1,
                    "current_density_unit": "A/g",
                    "cycle": 0
                },
                {
                    "capacity_value": 338,
                    "capacity_unit": "mAh/g",
                    "capacity_type": "",
                    "current_density_value": 0.2,
                    "current_density_unit": "A/g",
                    "cycle": 0
                },
                {
                    "capacity_value": 289,
                    "capacity_unit": "mAh/g",
                    "capacity_type": "",
                    "current_density_value": 0.5,
                    "current_density_unit": "A/g",
                    "cycle": 0
                },
                {
                    "capacity_value": 237,
                    "capacity_unit": "mAh/g",
                    "capacity_type": "",
                    "current_density_value": 1,
                    "current_density_unit": "A/g",
                    "cycle": 0
                },
                {
                    "capacity_value": 193,
                    "capacity_unit": "mAh/g",
                    "capacity_type": "",
                    "current_density_value": 2,
                    "current_density_unit": "A/g",
                    "cycle": 0
                },
                {
                    "capacity_value": 146,
                    "capacity_unit": "mAh/g",
                    "capacity_type": "",
                    "current_density_value": 5,
                    "current_density_unit": "A/g",
                    "cycle": 0
                },
                {
                    "capacity_value": 105,
                    "capacity_unit": "mAh/g",
                    "capacity_type": "",
                    "current_density_value": 10,
                    "current_density_unit": "A/g",
                    "cycle": 0
                }
            ],
            "starting_material": [
                {
                    "material_name": "NaCl",
                    "material_formula": "NaCl",
                    "amount": {
                        "value": 15,
                        "unit": "g"
                    }
                },
                {
                    "material_name": "citric acid",
                    "material_formula": "C6H8O7",
                    "amount": {
                        "value": 2.5,
                        "unit": "g"
                    }
                },
                {
                    "material_name": "SnCl4",
                    "material_formula": "SnCl4",
                    "amount": {
                        "value": 0.79,
                        "unit": "g"
                    }
                }
            ]
        }
    ]
}

File: extracted_manual/10.1021-acsami.0c21676_manual.json
{
    "material": [
        {
            "material_type": "anode",
            "material_name": "SbVO4/G composite",
            "material_formula": "SbVO4/G",
            "material_properties": [
                {
                    "capacity_value": 744.9,
                    "capacity_unit": "mAh g–1",
                    "capacity_type": "discharge",
                    "current_density_value": 0.1,
                    "current_density_unit": "A g–1",
                    "cycle": 1
                },
                {
                    "capacity_value": 401.6,
                    "capacity_unit": "mAh g–1",
                    "capacity_type": "discharge",
                    "current_density_value": 1.0,
                    "current_density_unit": "A g–1",
                    "cycle": 450
                },
                {
                    "capacity_value": 283.9,
                    "capacity_unit": "mAh g–1",
                    "capacity_type": "discharge",
                    "current_density_value": 1.0,
                    "current_density_unit": "A g–1",
                    "cycle": 380
                },
                {
                    "capacity_value": 525.16,
                    "capacity_unit": "mAh g–1",
                    "capacity_type": "reversible",
                    "current_density_value": 0.1,
                    "current_density_unit": "A g–1"
                },
                {
                    "capacity_value": 408.9,
                    "capacity_unit": "mAh g–1",
                    "capacity_type": "reversible",
                    "current_density_value": 0.2,
                    "current_density_unit": "A g–1"
                },
                {
                    "capacity_value": 364,
                    "capacity_unit": "mAh g–1",
                    "capacity_type": "reversible",
                    "current_density_value": 0.5,
                    "current_density_unit": "A g–1"
                },
                {
                    "capacity_value": 321,
                    "capacity_unit": "mAh g–1",
                    "capacity_type": "reversible",
                    "current_density_value": 1.0,
                    "current_density_unit": "A g–1"
                },
                {
                    "capacity_value": 291,
                    "capacity_unit": "mAh g–1",
                    "capacity_type": "reversible",
                    "current_density_value": 2.0,
                    "current_density_unit": "A g–1"
                }
            ],
            "starting_material": [
                {
                    "material_name": "NH4VO3",
                    "material_formula": "NH4VO3",
                    "amount": {
                        "value": 0.234,
                        "unit": "g"
                    }
                },
                {
                    "material_name": "SbCl3",
                    "material_formula": "SbCl3",
                    "amount": {
                        "value": 0.456,
                        "unit": "g"
                    }
                },
                {
                    "material_name": "Graphene suspension",
                    "material_formula": "C",
                    "amount": {
                        "value": 25,
                        "unit": "mg"
                    }
                }
            ]
        },
        {
            "material_type": "anode",
            "material_name": "SbVO4",
            "material_formula": "SbVO4",
            "material_properties": [
                {
                    "capacity_value": 680.4,
                    "capacity_unit": "mAh g–1",
                    "capacity_type": "discharge",
                    "current_density_value": 0.1,
                    "current_density_unit": "A g–1",
                    "cycle": 1
                },
                {
                    "capacity_value": 60,
                    "capacity_unit": "mAh g–1",
                    "capacity_type": "discharge",
                    "current_density_value": 1.0,
                    "current_density_unit": "A g–1",
                    "cycle": 30
                }
            ],
            "starting_material": [
                {
                    "material_name": "NH4VO3",
                    "material_formula": "NH4VO3",
                    "amount": {
                        "value": 0.234,
                        "unit": "g"
                    }
                },
                {
                    "material_name": "SbCl3",
                    "material_formula": "SbCl3",
                    "amount": {
                        "value": 0.456,
                        "unit": "g"
                    }
                }
            ]
        }
    ]
}

File: extracted_manual/10.1021-acsami.3c19126_manual.json
{
    "material": [
        {
            "material_type": "cathode",
            "material_name": "NFM",
            "material_formula": "NFM",
            "material_properties": [
                {
                    "capacity_value": 149.7,
                    "capacity_unit": "mAh g–1",
                    "capacity_type": "discharge",
                    "current_density_value": 0.2,
                    "current_density_unit": "C",
                    "cycle": 0
                },
                {
                    "capacity_value": 58.9,
                    "capacity_unit": "mAh g–1",
                    "capacity_type": "discharge",
                    "current_density_value": 0.2,
                    "current_density_unit": "C",
                    "cycle": 100
                }
            ],
            "starting_material": []
        },
        {
            "material_type": "electrolyte",
            "material_name": "NaPF6 G4-based electrolyte",
            "material_formula": "PG",
            "material_properties": [
                {
                    "capacity_value": 149.7,
                    "capacity_unit": "mAh g–1",
                    "capacity_type": "discharge",
                    "current_density_value": 0.2,
                    "current_density_unit": "C",
                    "cycle": 0
                },
                {
                    "capacity_value": 58.9,
                    "capacity_unit": "mAh g–1",
                    "capacity_type": "discharge",
                    "current_density_value": 0.2,
                    "current_density_unit": "C",
                    "cycle": 100
                }
            ],
            "starting_material": [
                {
                    "material_name": "Sodium hexafluorophosphate",
                    "material_formula": "NaPF6",
                    "amount": {
                        "value": 1,
                        "unit": "M"
                    }
                }
            ]
        },
        {
            "material_type": "electrolyte",
            "material_name": "NaBF4",
            "material_formula": "NaBF4",
            "material_properties": [
                {
                    "capacity_value": 83.0,
                    "capacity_unit": "mAh g–1",
                    "capacity_type": "discharge",
                    "current_density_value": 0.2,
                    "current_density_unit": "C",
                    "cycle": 100
                }
            ],
            "starting_material": [
                {
                    "material_name": "Sodium tetrafluoroborate",
                    "material_formula": "NaBF4",
                    "amount": {
                        "value": 1,
                        "unit": "M"
                    }
                }
            ]
        },
        {
            "material_type": "cathode",
            "material_name": "Na3V2(PO4)3",
            "material_formula": "Na3V2(PO4)3",
            "material_properties": [
                {
                    "capacity_value": 84.52,
                    "capacity_unit": "%",
                    "capacity_type": "discharge",
                    "current_density_value": 0.2,
                    "current_density_unit": "C",
                    "cycle": 1700
                }
            ],
            "starting_material": []
        }
    ]
}

File: extracted_manual/10.1021-acsami.6b01183_manual.json
{
    "material": [
        {
            "material_type": "anode",
            "material_name": "black TiO2",
            "material_formula": "TiO2",
            "material_properties": [
                {
                    "capacity_value": 444.2,
                    "capacity_unit": "mAh g–1",
                    "capacity_type": "discharge",
                    "current_density_value": 33.6,
                    "current_density_unit": "mA g–1",
                    "cycle": 1
                },
                {
                    "capacity_value": 178.9,
                    "capacity_unit": "mAh g–1",
                    "capacity_type": "charge",
                    "current_density_value": 33.6,
                    "current_density_unit": "mA g–1",
                    "cycle": 1
                },
                {
                    "capacity_value": 205.7,
                    "capacity_unit": "mAh g–1",
                    "capacity_type": "charge",
                    "current_density_value": 33.6,
                    "current_density_unit": "mA g–1",
                    "cycle": 15
                },
                {
                    "capacity_value": 205.5,
                    "capacity_unit": "mAh g–1",
                    "capacity_type": "charge",
                    "current_density_value": 33.6,
                    "current_density_unit": "mA g–1",
                    "cycle": 200
                },
                {
                    "capacity_value": 167.6,
                    "capacity_unit": "mAh g–1",
                    "capacity_type": "charge",
                    "current_density_value": 168,
                    "current_density_unit": "mA g–1",
                    "cycle": 1
                },
                {
                    "capacity_value": 186.8,
                    "capacity_unit": "mAh g–1",
                    "capacity_type": "charge",
                    "current_density_value": 168,
                    "current_density_unit": "mA g–1",
                    "cycle": 70
                },
                {
                    "capacity_value": 185.1,
                    "capacity_unit": "mAh g–1",
                    "capacity_type": "charge",
                    "current_density_value": 168,
                    "current_density_unit": "mA g–1",
                    "cycle": 500
                },
                {
                    "capacity_value": 207.6,
                    "capacity_unit": "mAh g–1",
                    "capacity_type": "charge",
                    "current_density_value": 0.2,
                    "current_density_unit": "C",
                    "cycle": 0
                },
                {
                    "capacity_value": 199.1,
                    "capacity_unit": "mAh g–1",
                    "current_density_value": 0.5,
                    "current_density_unit": "C"
                },
                {
                    "capacity_value": 188.9,
                    "capacity_unit": "mAh g–1",
                    "current_density_value": 1,
                    "current_density_unit": "C"
                },
                {
                    "capacity_value": 170.5,
                    "capacity_unit": "mAh g–1",
                    "current_density_value": 2,
                    "current_density_unit": "C"
                },
                {
                    "capacity_value": 140.4,
                    "capacity_unit": "mAh g–1",
                    "current_density_value": 5,
                    "current_density_unit": "C"
                },
                {
                    "capacity_value": 115.0,
                    "capacity_unit": "mAh g–1",
                    "current_density_value": 10,
                    "current_density_unit": "C"
                },
                {
                    "capacity_value": 101.8,
                    "capacity_unit": "mAh g–1",
                    "current_density_value": 15,
                    "current_density_unit": "C"
                },
                {
                    "capacity_value": 91.2,
                    "capacity_unit": "mAh g–1",
                    "current_density_value": 20,
                    "current_density_unit": "C"
                }
            ],
            "starting_material": [
                {
                    "material_name": "Tetrabutyl Titanate",
                    "material_formula": "TBOT",
                    "amount": {
                        "value": 6,
                        "unit": "mL"
                    }
                },
                {
                    "material_name": "Acetic acid",
                    "material_formula": "",
                    "amount": {
                        "value": 0.4,
                        "unit": "mL"
                    }
                },
                {
                    "material_name": "Ethanol",
                    "material_formula": "",
                    "amount": {
                        "value": 40,
                        "unit": "mL"
                    }
                },
                {
                    "material_name": "Oxalic acid",
                    "material_formula": "OA",
                    "amount": {
                        "value": 2.4,
                        "unit": "g"
                    }
                },
                {
                    "material_name": "NaBH4",
                    "material_formula": "",
                    "amount": {
                        "value": 0,
                        "unit": ""
                    }
                }
            ]
        },
        {
            "material_type": "anode",
            "material_name": "white TiO2",
            "material_formula": "W-TO",
            "capacity": [
                {
                    "capacity_value": 262.4,
                    "capacity_unit": "mAh g–1",
                    "current_density_value": 33.6,
                    "current_density_unit": "mA g–1"
                },
                {
                    "capacity_value": 184.4,
                    "capacity_unit": "mAh g–1",
                    "current_density_value": 33.6,
                    "current_density_unit": "mA g–1"
                },
                {
                    "capacity_value": 189.6,
                    "capacity_unit": "mAh g–1",
                    "current_density_value": 0.2,
                    "current_density_unit": "C"
                },
                {
                    "capacity_value": 104.4,
                    "capacity_unit": "mAh g–1",
                    "capacity_type": "charge",
                    "current_density_value": 168,
                    "current_density_unit": "mA g–1",
                    "cycle": 1
                },
                {
                    "capacity_value": 145.5,
                    "capacity_unit": "mAh g–1",
                    "capacity_type": "charge",
                    "current_density_value": 168,
                    "current_density_unit": "mA g–1",
                    "cycle": 150
                }
            ],
            "cycle_life": {
                "value": 500,
                "unit": "cycles"
            },
            "starting_material": [
                {
                    "material_name": "Tetrabutyl titanate (TBOT)",
                    "material_formula": "",
                    "amount": {
                        "value": 6,
                        "unit": "mL"
                    }
                },
                {
                    "material_name": "Acetic acid",
                    "material_formula": "",
                    "amount": {
                        "value": 0.4,
                        "unit": "mL"
                    }
                },
                {
                    "material_name": "Ethanol",
                    "material_formula": "",
                    "amount": {
                        "value": 40,
                        "unit": "mL"
                    }
                },
                {
                    "material_name": "Oxalic acid (OA)",
                    "material_formula": "",
                    "amount": {
                        "value": 2.4,
                        "unit": "g"
                    }
                },
                {
                    "material_name": "Water–ethanol solution (2:1 in volume)",
                    "material_formula": "",
                    "amount": {
                        "value": 60,
                        "unit": "mL"
                    }
                }
            ]
        }
    ]
}

File: extracted_manual/10.1039-c7cp00990a_processed_manual.json
{
    "material": [
        {
            "material_type": "anode",
            "material_name": "Pristine MoS2",
            "material_formula": "MoS2",
            "material_properties": [
                {
                    "capacity_value": 174,
                    "capacity_unit": "mA h g-1",
                    "capacity_type": "discharge",
                    "current_density_value": 1,
                    "current_density_unit": "A g-1",
                    "cycle": 0
                },
                {
                    "capacity_value": 29,
                    "capacity_unit": "mA h g-1",
                    "capacity_type": "discharge",
                    "current_density_value": 1,
                    "current_density_unit": "A g-1",
                    "cycle": 500
                },
                {
                    "capacity_value": 262,
                    "capacity_unit": "mA h g-1",
                    "capacity_type": "discharge",
                    "current_density_value": 0.2,
                    "current_density_unit": "A g-1",
                    "cycle": 0
                },
                {
                    "capacity_value": 17,
                    "capacity_unit": "mA h g-1",
                    "capacity_type": "discharge",
                    "current_density_value": 5,
                    "current_density_unit": "A g-1",
                    "cycle": 0
                }
            ],
            "starting_material": [
                {
                    "material_name": "(NH4)6Mo7O24·4H2O",
                    "material_formula": "(NH4)6Mo7O24·4H2O",
                    "amount": {
                        "value": 1.366,
                        "unit": "g"
                    }
                },
                {
                    "material_name": "CS(NH2)2",
                    "material_formula": "CS(NH2)2",
                    "amount": {
                        "value": 2.534,
                        "unit": "g"
                    }
                },
                {
                    "material_name": "HCl",
                    "material_formula": "HCl",
                    "amount": {
                        "value": 100,
                        "unit": "μL"
                    }
                }
            ]
        },
        {
            "material_type": "anode",
            "material_name": "M-MoS2",
            "material_formula": "M-MoS2",
            "material_properties": [
                {
                    "capacity_value": 129,
                    "capacity_unit": "mA h g-1",
                    "capacity_type": "discharge",
                    "current_density_value": 1,
                    "current_density_unit": "A g-1",
                    "cycle": 0
                },
                {
                    "capacity_value": 64,
                    "capacity_unit": "mA h g-1",
                    "capacity_type": "discharge",
                    "current_density_value": 1,
                    "current_density_unit": "A g-1",
                    "cycle": 5000
                },
                {
                    "capacity_value": 159,
                    "capacity_unit": "mA h g-1",
                    "capacity_type": "discharge",
                    "current_density_value": 0.2,
                    "current_density_unit": "A g-1",
                    "cycle": 0
                },
                {
                    "capacity_value": 69,
                    "capacity_unit": "mA h g-1",
                    "capacity_type": "discharge",
                    "current_density_value": 5,
                    "current_density_unit": "A g-1",
                    "cycle": 0
                }
            ],
            "starting_material": [
                {
                    "material_name": "MoS2",
                    "material_formula": "MoS2",
                    "amount": {
                        "value": 0.16,
                        "unit": "g"
                    }
                },
                {
                    "material_name": "methanol",
                    "material_formula": "CH3OH",
                    "amount": {
                        "value": 35,
                        "unit": "mL"
                    }
                }
            ]
        }
    ]
}

File: extracted_manual/10.1039-c7dt00540g_processed_manual.json
{
    "material": [
        {
            "material_type": "anode",
            "material_name": "M-Fe2O3/C composite",
            "material_formula": "M-Fe2O3/C",
            "material_properties": [
                {
                    "capacity_value": 980.3,
                    "capacity_unit": "mA h g−1",
                    "capacity_type": "discharge",
                    "current_density_value": 50,
                    "current_density_unit": "mA g−1",
                    "cycle": 1
                },
                {
                    "capacity_value": 423.8,
                    "capacity_unit": "mA h g−1",
                    "capacity_type": "charge",
                    "current_density_value": 50,
                    "current_density_unit": "mA g−1",
                    "cycle": 1
                },
                {
                    "capacity_value": 412.7,
                    "capacity_unit": "mA h g−1",
                    "capacity_type": "discharge",
                    "current_density_value": 50,
                    "current_density_unit": "mA g−1",
                    "cycle": 5
                },
                {
                    "capacity_value": 391.9,
                    "capacity_unit": "mA h g−1",
                    "capacity_type": "charge",
                    "current_density_value": 50,
                    "current_density_unit": "mA g−1",
                    "cycle": 5
                },
                {
                    "capacity_value": 689.2,
                    "capacity_unit": "mA h g−1",
                    "capacity_type": "discharge",
                    "current_density_value": 100,
                    "current_density_unit": "mA g−1",
                    "cycle": 1
                },
                {
                    "capacity_value": 292.3,
                    "capacity_unit": "mA h g−1",
                    "capacity_type": "charge",
                    "current_density_value": 100,
                    "current_density_unit": "mA g−1",
                    "cycle": 1
                },
                {
                    "capacity_value": 270.1,
                    "capacity_unit": "mA h g−1",
                    "capacity_type": "charge",
                    "current_density_value": 100,
                    "current_density_unit": "mA g−1",
                    "cycle": 100
                },
                {
                    "capacity_value": 318.6,
                    "capacity_unit": "mA h g−1",
                    "capacity_type": "specific",
                    "current_density_value": 100,
                    "current_density_unit": "mA g−1",
                    "cycle": 2
                },
                {
                    "capacity_value": 270,
                    "capacity_unit": "mA h g−1",
                    "capacity_type": "discharge",
                    "current_density_value": 200,
                    "current_density_unit": "mA g−1",
                    "cycle": 0
                },
                {
                    "capacity_value": 226,
                    "capacity_unit": "mA h g−1",
                    "capacity_type": "discharge",
                    "current_density_value": 500,
                    "current_density_unit": "mA g−1",
                    "cycle": 0
                },
                {
                    "capacity_value": 194,
                    "capacity_unit": "mA h g−1",
                    "capacity_type": "discharge",
                    "current_density_value": 1000,
                    "current_density_unit": "mA g−1",
                    "cycle": 0
                },
                {
                    "capacity_value": 166,
                    "capacity_unit": "mA h g−1",
                    "capacity_type": "discharge",
                    "current_density_value": 2000,
                    "current_density_unit": "mA g−1",
                    "cycle": 0
                },
                {
                    "capacity_value": 101.9,
                    "capacity_unit": "mA h g−1",
                    "capacity_type": "discharge",
                    "current_density_value": 2000,
                    "current_density_unit": "mA g−1",
                    "cycle": 300
                }
            ],
            "starting_material": [
                {
                    "material_name": "Fe(NO3)3·9H2O",
                    "material_formula": "Fe(NO3)3·9H2O",
                    "amount": {
                        "value": 0.82,
                        "unit": "g"
                    }
                },
                {
                    "material_name": "Sucrose",
                    "material_formula": "C12H22O11",
                    "amount": {
                        "value": 2.05,
                        "unit": "g"
                    }
                },
                {
                    "material_name": "H2SO4",
                    "material_formula": "H2SO4",
                    "amount": {
                        "value": 0.23,
                        "unit": "g"
                    }
                },
                {
                    "material_name": "Water",
                    "material_formula": "H2O",
                    "amount": {
                        "value": 5,
                        "unit": "mL"
                    }
                },
                {
                    "material_name": "SBA-15",
                    "material_formula": "SiO2",
                    "amount": {
                        "value": 1.0,
                        "unit": "g"
                    }
                }
            ]
        },
        {
            "material_type": "anode",
            "material_name": "Fe2O3/MC composite",
            "material_formula": "Fe2O3/MC",
            "material_properties": [
                {
                    "capacity_value": 578.6,
                    "capacity_unit": "mA h g−1",
                    "capacity_type": "discharge",
                    "current_density_value": 50,
                    "current_density_unit": "mA g−1",
                    "cycle": 0
                },
                {
                    "capacity_value": 168.4,
                    "capacity_unit": "mA h g−1",
                    "capacity_type": "charge",
                    "current_density_value": 100,
                    "current_density_unit": "mA g−1",
                    "cycle": 100
                },
                {
                    "capacity_value": 79,
                    "capacity_unit": "mA h g−1",
                    "capacity_type": "discharge",
                    "current_density_value": 2000,
                    "current_density_unit": "mA g−1",
                    "cycle": 0
                }
            ],
            "starting_material": [
                {
                    "material_name": "Iron(III) nitrate nonahydrate",
                    "material_formula": "Fe(NO3)3·9H2O",
                    "amount": {
                        "value": 1,
                        "unit": "g"
                    }
                },
                {
                    "material_name": "Ethanol",
                    "material_formula": "C2H5OH",
                    "amount": {
                        "value": 20,
                        "unit": "mL"
                    }
                },
                {
                    "material_name": "Mesoporous CMK-3 template",
                    "material_formula": "",
                    "amount": {
                        "value": 0.4,
                        "unit": "g"
                    }
                }
            ]
        }
    ]
}
