Repository: Subways-Sun/sodium-ion-batteries

File: extracted_manual/10.1039-c7nr01417a_processed_manual.json
{
    "material": [
        {
            "material_type": "anode",
            "material_name": "5% Mn-TiO2/MWCNT",
            "material_formula": "Mn-TiO2/MWCNT",
            "material_properties": [
                {
                    "capacity_value": 152.1,
                    "capacity_unit": "mA h g−1",
                    "capacity_type": "charge",
                    "current_density_value": 0.1,
                    "current_density_unit": "C",
                    "cycle": 1
                },
                {
                    "capacity_value": 117.2,
                    "capacity_unit": "mA h g−1",
                    "capacity_type": "charge",
                    "current_density_value": 0.1,
                    "current_density_unit": "C",
                    "cycle": 80
                },
                {
                    "capacity_value": 40.0,
                    "capacity_unit": "mA h g−1",
                    "capacity_type": "charge",
                    "current_density_value": 10,
                    "current_density_unit": "C",
                    "cycle": 80
                }
            ],
            "starting_material": [
                {
                    "material_name": "Titanium(IV) isopropoxide",
                    "material_formula": "TTIP",
                    "amount": {
                        "value": 95,
                        "unit": "wt%"
                    }
                },
                {
                    "material_name": "2-propanol",
                    "material_formula": "C3H8O",
                    "amount": {
                        "value": 80,
                        "unit": "ml"
                    }
                },
                {
                    "material_name": "Triton X-100",
                    "material_formula": ".",
                    "amount": {
                        "value": 1,
                        "unit": "wt%"
                    }
                },
                {
                    "material_name": "MWCNTs",
                    "material_formula": ".",
                    "amount": {
                        "value": 5,
                        "unit": "wt%"
                    }
                },
                {
                    "material_name": "Manganese acetate tetrahydrate",
                    "material_formula": "Mn(OAc)2·4H2O",
                    "amount": {
                        "value": 5,
                        "unit": "wt%"
                    }
                }
            ]
        }
    ]
}

File: extracted_manual/JSON_Template.json
{
    "material": [
        {
            "material_type": "anode",
            "material_name": "BT/C nanofibers",
            "material_formula": "BT/C",
            "material_properties": [
                {
                    "capacity_value": 329,
                    "capacity_unit": "mA h g−1",
                    "capacity_type": "discharge",
                    "current_density_value": 200,
                    "current_density_unit": "mA g−1",
                    "cycle": 1
                }
            ],
            "starting_material": [
                {
                    "material_name": "Tetrabutyl titanate",
                    "material_formula": "Ti(OC4H9)4",
                    "amount": {
                        "value": 2.5,
                        "unit": "g"
                    }
                }
            ]
        },
        {
            "material_type": "anode",
            "material_name": "TiO2/C nanofibers (T/C NFs)",
            "material_formula": "",
            "material_properties": [
                {
                    "capacity_value": 147.6,
                    "capacity_unit": "mA h g−1",
                    "capacity_type": "discharge",
                    "current_density_value": 200,
                    "current_density_unit": "mA g−1",
                    "cycle": 1000
                }
            ],
            "starting_material": [
                {
                    "material_name": "Polyvinylpyrrolidone",
                    "material_formula": "PVP",
                    "amount": {
                        "value": 2.5,
                        "unit": "g"
                    }
                },
                {
                    "material_name": "Tetrabutyl titanate",
                    "material_formula": "Ti(OC4H9)4",
                    "amount": {
                        "value": 2.5,
                        "unit": "g"
                    }
                },
                {
                    "material_name": "Methanol",
                    "material_formula": "CH3OH",
                    "amount": {
                        "value": 4,
                        "unit": "ratio"
                    }
                },
                {
                    "material_name": "Acetic acid",
                    "material_formula": "CH3COOH",
                    "amount": {
                        "value": 1,
                        "unit": "ratio"
                    }
                }
            ]
        }
    ]
}
