Repository: Subways-Sun/sodium-ion-batteries

File: extracted_prompt_v2/10.1002-adma.202106565_processed_gpt-4o.json
{
    "material": [
        {
            "material_type": "anode",
            "material_name": "h-M-SSG/Na",
            "material_formula": "",
            "material_properties": [
                {
                    "capacity_value": 1.0,
                    "capacity_unit": "mAh cm−2",
                    "capacity_type": "specific",
                    "current_density_value": 1.0,
                    "current_density_unit": "mA cm−2",
                    "cycle": 100
                },
                {
                    "capacity_value": 5.0,
                    "capacity_unit": "mAh cm−2",
                    "capacity_type": "specific",
                    "current_density_value": 5.0,
                    "current_density_unit": "mA cm−2",
                    "cycle": 100
                },
                {
                    "capacity_value": 10.0,
                    "capacity_unit": "mAh cm−2",
                    "capacity_type": "specific",
                    "current_density_value": 10.0,
                    "current_density_unit": "mA cm−2",
                    "cycle": 100
                },
                {
                    "capacity_value": 15.0,
                    "capacity_unit": "mAh cm−2",
                    "capacity_type": "specific",
                    "current_density_value": 15.0,
                    "current_density_unit": "mA cm−2",
                    "cycle": 180
                },
                {
                    "capacity_value": 20.0,
                    "capacity_unit": "mAh cm−2",
                    "capacity_type": "specific",
                    "current_density_value": 20.0,
                    "current_density_unit": "mA cm−2",
                    "cycle": 180
                },
                {
                    "capacity_value": 40.0,
                    "capacity_unit": "mAh cm−2",
                    "capacity_type": "specific",
                    "current_density_value": 40.0,
                    "current_density_unit": "mA cm−2",
                    "cycle": 180
                }
            ],
            "starting_material": []
        },
        {
            "material_type": "anode",
            "material_name": "h-Ti3C2/CNTs/Na",
            "material_formula": "",
            "material_properties": [
                {
                    "capacity_value": 10,
                    "capacity_unit": "mAh cm−2",
                    "capacity_type": "specific",
                    "current_density_value": 10,
                    "current_density_unit": "mA cm−2",
                    "cycle": 100
                }
            ],
            "starting_material": [
                {
                    "material_name": "CNTs aqueous solution",
                    "material_formula": "",
                    "amount": {
                        "value": 2.0,
                        "unit": "mg L−1"
                    }
                }
            ]
        }
    ]
}

File: extracted_prompt_v2/10.1002-smll.201901584_processed_gpt-4o.json
{
    "material": [
        {
            "material_type": "anode",
            "material_name": "Branched TiO2/C nanofibers (BT/C NFs)",
            "material_formula": "",
            "material_properties": [
                {
                    "capacity_value": 636,
                    "capacity_unit": "mA h g−1",
                    "capacity_type": "charge",
                    "current_density_value": 200,
                    "current_density_unit": "mA g−1",
                    "cycle": 1
                },
                {
                    "capacity_value": 329,
                    "capacity_unit": "mA h g−1",
                    "capacity_type": "discharge",
                    "current_density_value": 200,
                    "current_density_unit": "mA g−1",
                    "cycle": 1
                },
                {
                    "capacity_value": 283.5,
                    "capacity_unit": "mA h g−1",
                    "capacity_type": "discharge",
                    "current_density_value": 200,
                    "current_density_unit": "mA g−1",
                    "cycle": 1000
                },
                {
                    "capacity_value": 358.6,
                    "capacity_unit": "mA h g−1",
                    "capacity_type": "reversible",
                    "current_density_value": 50,
                    "current_density_unit": "mA g−1",
                    "cycle": 10
                },
                {
                    "capacity_value": 323.9,
                    "capacity_unit": "mA h g−1",
                    "capacity_type": "reversible",
                    "current_density_value": 100,
                    "current_density_unit": "mA g−1",
                    "cycle": 10
                },
                {
                    "capacity_value": 292.7,
                    "capacity_unit": "mA h g−1",
                    "capacity_type": "reversible",
                    "current_density_value": 200,
                    "current_density_unit": "mA g−1",
                    "cycle": 10
                },
                {
                    "capacity_value": 261,
                    "capacity_unit": "mA h g−1",
                    "capacity_type": "reversible",
                    "current_density_value": 500,
                    "current_density_unit": "mA g−1",
                    "cycle": 10
                },
                {
                    "capacity_value": 236.1,
                    "capacity_unit": "mA h g−1",
                    "capacity_type": "reversible",
                    "current_density_value": 1000,
                    "current_density_unit": "mA g−1",
                    "cycle": 10
                },
                {
                    "capacity_value": 204.1,
                    "capacity_unit": "mA h g−1",
                    "capacity_type": "reversible",
                    "current_density_value": 2000,
                    "current_density_unit": "mA g−1",
                    "cycle": 10
                }
            ],
            "starting_material": [
                {
                    "material_name": "T/C NFs",
                    "material_formula": "",
                    "amount": {
                        "value": 98,
                        "unit": "grams"
                    }
                },
                {
                    "material_name": "HNO3",
                    "material_formula": "HNO3",
                    "amount": {
                        "value": 1,
                        "unit": "L"
                    }
                },
                {
                    "material_name": "NaOH solution",
                    "material_formula": "NaOH",
                    "amount": {
                        "value": 50,
                        "unit": "mL"
                    }
                },
                {
                    "material_name": "hydrochloric acid",
                    "material_formula": "HCl",
                    "amount": {
                        "value": 50,
                        "unit": "mL"
                    }
                }
            ]
        },
        {
            "material_type": "anode",
            "material_name": "TiO2/C nanofibers (T/C NFs)",
            "material_formula": "",
            "material_properties": [
                {
                    "capacity_value": 147.6,
                    "capacity_unit": "mA h g−1",
                    "capacity_type": "discharge",
                    "current_density_value": 200,
                    "current_density_unit": "mA g−1",
                    "cycle": 1000
                }
            ],
            "starting_material": [
                {
                    "material_name": "Polyvinylpyrrolidone",
                    "material_formula": "PVP",
                    "amount": {
                        "value": 2.5,
                        "unit": "g"
                    }
                },
                {
                    "material_name": "Tetrabutyl titanate",
                    "material_formula": "Ti(OC4H9)4",
                    "amount": {
                        "value": 2.5,
                        "unit": "g"
                    }
                },
                {
                    "material_name": "Methanol",
                    "material_formula": "CH3OH",
                    "amount": {
                        "value": 4,
                        "unit": "ratio"
                    }
                },
                {
                    "material_name": "Acetic acid",
                    "material_formula": "CH3COOH",
                    "amount": {
                        "value": 1,
                        "unit": "ratio"
                    }
                }
            ]
        }
    ]
}

File: extracted_prompt_v2/10.1002-smll.202000695_processed_gpt-4o.json
{
    "material": [
        {
            "material_type": "anode",
            "material_name": "HB WS2@CNFs",
            "material_formula": "",
            "material_properties": [
                {
                    "capacity_value": 660.2,
                    "capacity_unit": "mAh g−1",
                    "capacity_type": "discharge",
                    "current_density_value": 0.5,
                    "current_density_unit": "A g−1",
                    "cycle": 1
                },
                {
                    "capacity_value": 492.8,
                    "capacity_unit": "mAh g−1",
                    "capacity_type": "charge",
                    "current_density_value": 0.5,
                    "current_density_unit": "A g−1",
                    "cycle": 1
                },
                {
                    "capacity_value": 713,
                    "capacity_unit": "mAh g−1",
                    "capacity_type": "specific",
                    "current_density_value": 0.02,
                    "current_density_unit": "A g−1",
                    "cycle": 0
                },
                {
                    "capacity_value": 582,
                    "capacity_unit": "mAh g−1",
                    "capacity_type": "specific",
                    "current_density_value": 0.05,
                    "current_density_unit": "A g−1",
                    "cycle": 0
                },
                {
                    "capacity_value": 485,
                    "capacity_unit": "mAh g−1",
                    "capacity_type": "specific",
                    "current_density_value": 0.1,
                    "current_density_unit": "A g−1",
                    "cycle": 0
                },
                {
                    "capacity_value": 415,
                    "capacity_unit": "mAh g−1",
                    "capacity_type": "specific",
                    "current_density_value": 0.2,
                    "current_density_unit": "A g−1",
                    "cycle": 0
                },
                {
                    "capacity_value": 354,
                    "capacity_unit": "mAh g−1",
                    "capacity_type": "specific",
                    "current_density_value": 0.5,
                    "current_density_unit": "A g−1",
                    "cycle": 0
                },
                {
                    "capacity_value": 267,
                    "capacity_unit": "mAh g−1",
                    "capacity_type": "specific",
                    "current_density_value": 1,
                    "current_density_unit": "A g−1",
                    "cycle": 0
                },
                {
                    "capacity_value": 188,
                    "capacity_unit": "mAh g−1",
                    "capacity_type": "specific",
                    "current_density_value": 2,
                    "current_density_unit": "A g−1",
                    "cycle": 0
                },
                {
                    "capacity_value": 641,
                    "capacity_unit": "mAh g−1",
                    "capacity_type": "specific",
                    "current_density_value": 0.02,
                    "current_density_unit": "A g−1",
                    "cycle": 0
                },
                {
                    "capacity_value": 381,
                    "capacity_unit": "mAh g−1",
                    "capacity_type": "specific",
                    "current_density_value": 0.2,
                    "current_density_unit": "A g−1",
                    "cycle": 300
                }
            ],
            "starting_material": []
        }
    ]
}

File: extracted_prompt_v2/10.1021-acs.langmuir.4c02868_processed_gpt-4o.json
{
    "material": [
        {
            "material_type": "anode",
            "material_name": "C-HC",
            "material_formula": "",
            "material_properties": [
                {
                    "capacity_value": 272,
                    "capacity_unit": "mA h g–1",
                    "capacity_type": "reversible",
                    "current_density_value": 30,
                    "current_density_unit": "mA g–1",
                    "cycle": 1
                },
                {
                    "capacity_value": 262.4,
                    "capacity_unit": "mA h g–1",
                    "capacity_type": "discharge",
                    "current_density_value": 30,
                    "current_density_unit": "mA g–1",
                    "cycle": 100
                }
            ],
            "starting_material": [
                {
                    "material_name": "Coconut shells",
                    "material_formula": "C-HC",
                    "amount": {
                        "value": 0,
                        "unit": "g"
                    }
                }
            ]
        },
        {
            "material_type": "anode",
            "material_name": "N/O-HC-1",
            "material_formula": "",
            "material_properties": [
                {
                    "capacity_value": 296,
                    "capacity_unit": "mA h g–1",
                    "capacity_type": "reversible",
                    "current_density_value": 30,
                    "current_density_unit": "mA g–1",
                    "cycle": 1
                }
            ],
            "starting_material": [
                {
                    "material_name": "Coconut shells",
                    "material_formula": "/C",
                    "amount": {
                        "value": 1,
                        "unit": "part"
                    }
                },
                {
                    "material_name": "Urea",
                    "material_formula": "CH4N2O",
                    "amount": {
                        "value": 1,
                        "unit": "part"
                    }
                }
            ]
        },
        {
            "material_type": "anode",
            "material_name": "N/O-HC-2",
            "material_formula": "",
            "material_properties": [
                {
                    "capacity_value": 343,
                    "capacity_unit": "mA h g–1",
                    "capacity_type": "reversible",
                    "current_density_value": 30,
                    "current_density_unit": "mA g–1",
                    "cycle": 1
                },
                {
                    "capacity_value": 338,
                    "capacity_unit": "mA h g–1",
                    "capacity_type": "reversible",
                    "current_density_value": 30,
                    "current_density_unit": "mA g–1",
                    "cycle": 2
                },
                {
                    "capacity_value": 307,
                    "capacity_unit": "mA h g–1",
                    "capacity_type": "reversible",
                    "current_density_value": 60,
                    "current_density_unit": "mA g–1",
                    "cycle": 2
                },
                {
                    "capacity_value": 289,
                    "capacity_unit": "mA h g–1",
                    "capacity_type": "reversible",
                    "current_density_value": 150,
                    "current_density_unit": "mA g–1",
                    "cycle": 2
                },
                {
                    "capacity_value": 272,
                    "capacity_unit": "mA h g–1",
                    "capacity_type": "reversible",
                    "current_density_value": 300,
                    "current_density_unit": "mA g–1",
                    "cycle": 2
                },
                {
                    "capacity_value": 250,
                    "capacity_unit": "mA h g–1",
                    "capacity_type": "reversible",
                    "current_density_value": 600,
                    "current_density_unit": "mA g–1",
                    "cycle": 2
                },
                {
                    "capacity_value": 223,
                    "capacity_unit": "mA h g–1",
                    "capacity_type": "reversible",
                    "current_density_value": 900,
                    "current_density_unit": "mA g–1",
                    "cycle": 2
                },
                {
                    "capacity_value": 178,
                    "capacity_unit": "mA h g–1",
                    "capacity_type": "reversible",
                    "current_density_value": 1500,
                    "current_density_unit": "mA g–1",
                    "cycle": 2
                },
                {
                    "capacity_value": 315.0,
                    "capacity_unit": "mA h g–1",
                    "capacity_type": "discharge",
                    "current_density_value": 30,
                    "current_density_unit": "mA g–1",
                    "cycle": 100
                },
                {
                    "capacity_value": 199,
                    "capacity_unit": "mA h g–1",
                    "capacity_type": "reversible",
                    "current_density_value": 600,
                    "current_density_unit": "mA g–1",
                    "cycle": 300
                }
            ],
            "starting_material": [
                {
                    "material_name": "coconut shells",
                    "material_formula": "",
                    "amount": {
                        "value": 1300,
                        "unit": "°C"
                    }
                },
                {
                    "material_name": "urea",
                    "material_formula": "CH4N2O",
                    "amount": {
                        "value": 1,
                        "unit": "weight ratio"
                    }
                }
            ]
        },
        {
            "material_type": "anode",
            "material_name": "N/O-HC-3",
            "material_formula": "",
            "material_properties": [
                {
                    "capacity_value": 356,
                    "capacity_unit": "mA h g–1",
                    "capacity_type": "reversible",
                    "current_density_value": 30,
                    "current_density_unit": "mA g–1",
                    "cycle": 1
                }
            ],
            "starting_material": [
                {
                    "material_name": "coconut shells",
                    "material_formula": "",
                    "amount": {
                        "value": 1300,
                        "unit": "°C"
                    }
                },
                {
                    "material_name": "urea",
                    "material_formula": "",
                    "amount": {
                        "value": 1,
                        "unit": "weight ratio"
                    }
                }
            ]
        }
    ]
}

File: extracted_prompt_v2/10.1021-acs.nanolett.9b00544_processed_gpt-4o.json
{
    "material": [
        {
            "material_type": "anode",
            "material_name": "C@SnO2@C",
            "material_formula": "",
            "material_properties": [
                {
                    "capacity_value": 370,
                    "capacity_unit": "mAh/g",
                    "capacity_type": "not mentioned",
                    "current_density_value": 0.1,
                    "current_density_unit": "A/g",
                    "cycle": 0
                },
                {
                    "capacity_value": 338,
                    "capacity_unit": "mAh/g",
                    "capacity_type": "not mentioned",
                    "current_density_value": 0.2,
                    "current_density_unit": "A/g",
                    "cycle": 0
                },
                {
                    "capacity_value": 289,
                    "capacity_unit": "mAh/g",
                    "capacity_type": "not mentioned",
                    "current_density_value": 0.5,
                    "current_density_unit": "A/g",
                    "cycle": 0
                },
                {
                    "capacity_value": 237,
                    "capacity_unit": "mAh/g",
                    "capacity_type": "not mentioned",
                    "current_density_value": 1,
                    "current_density_unit": "A/g",
                    "cycle": 0
                },
                {
                    "capacity_value": 193,
                    "capacity_unit": "mAh/g",
                    "capacity_type": "not mentioned",
                    "current_density_value": 2,
                    "current_density_unit": "A/g",
                    "cycle": 0
                },
                {
                    "capacity_value": 146,
                    "capacity_unit": "mAh/g",
                    "capacity_type": "not mentioned",
                    "current_density_value": 5,
                    "current_density_unit": "A/g",
                    "cycle": 0
                },
                {
                    "capacity_value": 105,
                    "capacity_unit": "mAh/g",
                    "capacity_type": "not mentioned",
                    "current_density_value": 10,
                    "current_density_unit": "A/g",
                    "cycle": 0
                }
            ],
            "starting_material": [
                {
                    "material_name": "NaCl",
                    "material_formula": "NaCl",
                    "amount": {
                        "value": 15,
                        "unit": "g"
                    }
                },
                {
                    "material_name": "citric acid",
                    "material_formula": "C6H8O7",
                    "amount": {
                        "value": 2.5,
                        "unit": "g"
                    }
                },
                {
                    "material_name": "SnCl4",
                    "material_formula": "SnCl4",
                    "amount": {
                        "value": 0.79,
                        "unit": "g"
                    }
                }
            ]
        }
    ]
}

File: extracted_prompt_v2/10.1021-acsami.0c21676_processed_gpt-4o.json
{
    "material": [
        {
            "material_type": "anode",
            "material_name": "SbVO4/G composites",
            "material_formula": "",
            "material_properties": [
                {
                    "capacity_value": 744.9,
                    "capacity_unit": "mAh g–1",
                    "capacity_type": "discharge",
                    "current_density_value": 0.1,
                    "current_density_unit": "A g–1",
                    "cycle": 1
                },
                {
                    "capacity_value": 401.6,
                    "capacity_unit": "mAh g–1",
                    "capacity_type": "discharge",
                    "current_density_value": 1.0,
                    "current_density_unit": "A g–1",
                    "cycle": 450
                },
                {
                    "capacity_value": 525.16,
                    "capacity_unit": "mAh g–1",
                    "capacity_type": "reversible",
                    "current_density_value": 0.1,
                    "current_density_unit": "A g–1",
                    "cycle": 0
                },
                {
                    "capacity_value": 408.9,
                    "capacity_unit": "mAh g–1",
                    "capacity_type": "reversible",
                    "current_density_value": 0.2,
                    "current_density_unit": "A g–1",
                    "cycle": 0
                },
                {
                    "capacity_value": 364,
                    "capacity_unit": "mAh g–1",
                    "capacity_type": "reversible",
                    "current_density_value": 0.5,
                    "current_density_unit": "A g–1",
                    "cycle": 0
                },
                {
                    "capacity_value": 321,
                    "capacity_unit": "mAh g–1",
                    "capacity_type": "reversible",
                    "current_density_value": 1.0,
                    "current_density_unit": "A g–1",
                    "cycle": 0
                },
                {
                    "capacity_value": 291,
                    "capacity_unit": "mAh g–1",
                    "capacity_type": "reversible",
                    "current_density_value": 2.0,
                    "current_density_unit": "A g–1",
                    "cycle": 0
                },
                {
                    "capacity_value": 467.7,
                    "capacity_unit": "mAh g–1",
                    "capacity_type": "reversible",
                    "current_density_value": 0.1,
                    "current_density_unit": "A g–1",
                    "cycle": 0
                },
                {
                    "capacity_value": 283.9,
                    "capacity_unit": "mAh g–1",
                    "capacity_type": "discharge",
                    "current_density_value": 1.0,
                    "current_density_unit": "A g–1",
                    "cycle": 380
                }
            ],
            "starting_material": [
                {
                    "material_name": "NH4VO3",
                    "material_formula": "NH4VO3",
                    "amount": {
                        "value": 0.234,
                        "unit": "g"
                    }
                },
                {
                    "material_name": "SbCl3",
                    "material_formula": "SbCl3",
                    "amount": {
                        "value": 0.456,
                        "unit": "g"
                    }
                },
                {
                    "material_name": "Graphene suspension",
                    "material_formula": "C",
                    "amount": {
                        "value": 10,
                        "unit": "mL"
                    }
                }
            ]
        },
        {
            "material_type": "anode",
            "material_name": "SbVO4 nanoparticles",
            "material_formula": "SbVO4",
            "material_properties": [
                {
                    "capacity_value": 680.4,
                    "capacity_unit": "mAh g–1",
                    "capacity_type": "discharge",
                    "current_density_value": 0.1,
                    "current_density_unit": "A g–1",
                    "cycle": 1
                },
                {
                    "capacity_value": 100,
                    "capacity_unit": "mAh g–1",
                    "capacity_type": "not mentioned",
                    "current_density_value": 0.1,
                    "current_density_unit": "A g–1",
                    "cycle": 60
                },
                {
                    "capacity_value": 0,
                    "capacity_unit": "mAh g–1",
                    "capacity_type": "not mentioned",
                    "current_density_value": 3.0,
                    "current_density_unit": "A g–1",
                    "cycle": 100
                }
            ],
            "starting_material": [
                {
                    "material_name": "NH4VO3",
                    "material_formula": "NH4VO3",
                    "amount": {
                        "value": 0.234,
                        "unit": "g"
                    }
                },
                {
                    "material_name": "SbCl3",
                    "material_formula": "SbCl3",
                    "amount": {
                        "value": 0.456,
                        "unit": "g"
                    }
                }
            ]
        }
    ]
}

File: extracted_prompt_v2/10.1021-acsami.3c19126_processed_gpt-4o.json
{
    "material": [
        {
            "material_type": "cathode",
            "material_name": "NFM",
            "material_formula": ".",
            "material_properties": [
                {
                    "capacity_value": 149.7,
                    "capacity_unit": "mAh g–1",
                    "capacity_type": "specific",
                    "current_density_value": 0.2,
                    "current_density_unit": "C",
                    "cycle": 0
                },
                {
                    "capacity_value": 58.9,
                    "capacity_unit": "mAh g–1",
                    "capacity_type": "specific",
                    "current_density_value": 0.2,
                    "current_density_unit": "C",
                    "cycle": 100
                }
            ],
            "starting_material": []
        },
        {
            "material_type": "cathode",
            "material_name": "Na3V2(PO4)3",
            "material_formula": "Na3V2(PO4)3",
            "material_properties": [
                {
                    "capacity_value": 0,
                    "capacity_unit": ".",
                    "capacity_type": "not mentioned",
                    "current_density_value": 0,
                    "current_density_unit": ".",
                    "cycle": 319
                },
                {
                    "capacity_value": 84.52,
                    "capacity_unit": "%",
                    "capacity_type": "specific",
                    "current_density_value": 0,
                    "current_density_unit": ".",
                    "cycle": 1700
                }
            ],
            "starting_material": []
        },
        {
            "material_type": "electrolyte",
            "material_name": "NaPF6 in G4 (PG)",
            "material_formula": ".",
            "material_properties": [],
            "starting_material": [
                {
                    "material_name": "Sodium hexafluorophosphate",
                    "material_formula": "NaPF6",
                    "amount": {
                        "value": 1,
                        "unit": "M"
                    }
                },
                {
                    "material_name": "Tetraethylene glycol dimethyl ether",
                    "material_formula": "G4",
                    "amount": {
                        "value": 227,
                        "unit": "units"
                    }
                }
            ]
        },
        {
            "material_type": "electrolyte",
            "material_name": "NaBF4 in G4 (BG)",
            "material_formula": ".",
            "material_properties": [
                {
                    "capacity_value": 13.4,
                    "capacity_unit": "%",
                    "capacity_type": "specific",
                    "current_density_value": 0,
                    "current_density_unit": ".",
                    "cycle": 100
                }
            ],
            "starting_material": [
                {
                    "material_name": "sodium tetrafluoroborate",
                    "material_formula": "NaBF4",
                    "amount": {
                        "value": 1,
                        "unit": "M"
                    }
                },
                {
                    "material_name": "tetraethylene glycol dimethyl ether",
                    "material_formula": "G4",
                    "amount": {
                        "value": 227,
                        "unit": ""
                    }
                }
            ]
        },
        {
            "material_type": "electrolyte",
            "material_name": "0.9 M NaPF6 + 0.1 M NaBF4 in G4 (PB91)",
            "material_formula": ".",
            "material_properties": [
                {
                    "capacity_value": 13.5,
                    "capacity_unit": "%",
                    "capacity_type": "specific",
                    "current_density_value": 0,
                    "current_density_unit": ".",
                    "cycle": 100
                }
            ],
            "starting_material": [
                {
                    "material_name": "Sodium hexafluorophosphate",
                    "material_formula": "NaPF6",
                    "amount": {
                        "value": 0.9,
                        "unit": "M"
                    }
                },
                {
                    "material_name": "Sodium tetrafluoroborate",
                    "material_formula": "NaBF4",
                    "amount": {
                        "value": 0.1,
                        "unit": "M"
                    }
                },
                {
                    "material_name": "Tetraethylene glycol dimethyl ether",
                    "material_formula": "G4",
                    "amount": {
                        "value": 227,
                        "unit": "units"
                    }
                }
            ]
        }
    ]
}

File: extracted_prompt_v2/10.1021-acsami.6b01183_processed_gpt-4o.json
{
    "material": [
        {
            "material_type": "anode",
            "material_name": "black TiO2 (B-TO)",
            "material_formula": "TiO2",
            "material_properties": [
                {
                    "capacity_value": 444.2,
                    "capacity_unit": "mAh g–1",
                    "capacity_type": "discharge",
                    "current_density_value": 33.6,
                    "current_density_unit": "mA g–1",
                    "cycle": 1
                },
                {
                    "capacity_value": 178.9,
                    "capacity_unit": "mAh g–1",
                    "capacity_type": "charge",
                    "current_density_value": 33.6,
                    "current_density_unit": "mA g–1",
                    "cycle": 1
                },
                {
                    "capacity_value": 205.7,
                    "capacity_unit": "mAh g–1",
                    "capacity_type": "charge",
                    "current_density_value": 33.6,
                    "current_density_unit": "mA g–1",
                    "cycle": 15
                },
                {
                    "capacity_value": 205.5,
                    "capacity_unit": "mAh g–1",
                    "capacity_type": "charge",
                    "current_density_value": 33.6,
                    "current_density_unit": "mA g–1",
                    "cycle": 200
                },
                {
                    "capacity_value": 167.6,
                    "capacity_unit": "mAh g–1",
                    "capacity_type": "charge",
                    "current_density_value": 168,
                    "current_density_unit": "mA g–1",
                    "cycle": 1
                },
                {
                    "capacity_value": 186.8,
                    "capacity_unit": "mAh g–1",
                    "capacity_type": "charge",
                    "current_density_value": 168,
                    "current_density_unit": "mA g–1",
                    "cycle": 70
                },
                {
                    "capacity_value": 185.1,
                    "capacity_unit": "mAh g–1",
                    "capacity_type": "charge",
                    "current_density_value": 168,
                    "current_density_unit": "mA g–1",
                    "cycle": 500
                },
                {
                    "capacity_value": 207.6,
                    "capacity_unit": "mAh g–1",
                    "capacity_type": "charge",
                    "current_density_value": 33.6,
                    "current_density_unit": "mA g–1",
                    "cycle": 0
                },
                {
                    "capacity_value": 199.1,
                    "capacity_unit": "mAh g–1",
                    "capacity_type": "charge",
                    "current_density_value": 84,
                    "current_density_unit": "mA g–1",
                    "cycle": 0
                },
                {
                    "capacity_value": 188.9,
                    "capacity_unit": "mAh g–1",
                    "capacity_type": "charge",
                    "current_density_value": 168,
                    "current_density_unit": "mA g–1",
                    "cycle": 0
                },
                {
                    "capacity_value": 170.5,
                    "capacity_unit": "mAh g–1",
                    "capacity_type": "charge",
                    "current_density_value": 336,
                    "current_density_unit": "mA g–1",
                    "cycle": 0
                },
                {
                    "capacity_value": 140.4,
                    "capacity_unit": "mAh g–1",
                    "capacity_type": "charge",
                    "current_density_value": 840,
                    "current_density_unit": "mA g–1",
                    "cycle": 0
                },
                {
                    "capacity_value": 115,
                    "capacity_unit": "mAh g–1",
                    "capacity_type": "charge",
                    "current_density_value": 1680,
                    "current_density_unit": "mA g–1",
                    "cycle": 0
                },
                {
                    "capacity_value": 101.8,
                    "capacity_unit": "mAh g–1",
                    "capacity_type": "charge",
                    "current_density_value": 2520,
                    "current_density_unit": "mA g–1",
                    "cycle": 0
                },
                {
                    "capacity_value": 91.2,
                    "capacity_unit": "mAh g–1",
                    "capacity_type": "charge",
                    "current_density_value": 3360,
                    "current_density_unit": "mA g–1",
                    "cycle": 0
                }
            ],
            "starting_material": [
                {
                    "material_name": "tetrabutyl titanate",
                    "material_formula": "",
                    "amount": {
                        "value": 6,
                        "unit": "mL"
                    }
                },
                {
                    "material_name": "acetic acid",
                    "material_formula": "",
                    "amount": {
                        "value": 0.4,
                        "unit": "mL"
                    }
                },
                {
                    "material_name": "ethanol",
                    "material_formula": "",
                    "amount": {
                        "value": 40,
                        "unit": "mL"
                    }
                },
                {
                    "material_name": "oxalic acid",
                    "material_formula": "",
                    "amount": {
                        "value": 2.4,
                        "unit": "g"
                    }
                },
                {
                    "material_name": "water–ethanol solution (2:1 in volume)",
                    "material_formula": "",
                    "amount": {
                        "value": 60,
                        "unit": "mL"
                    }
                },
                {
                    "material_name": "NaBH4",
                    "material_formula": "",
                    "amount": {
                        "value": 2,
                        "unit": "mass ratio"
                    }
                }
            ]
        },
        {
            "material_type": "anode",
            "material_name": "white TiO2 (W-TO)",
            "material_formula": "TiO2",
            "material_properties": [
                {
                    "capacity_value": 262.4,
                    "capacity_unit": "mAh g–1",
                    "capacity_type": "discharge",
                    "current_density_value": 33.6,
                    "current_density_unit": "mA g–1",
                    "cycle": 1
                },
                {
                    "capacity_value": 111.9,
                    "capacity_unit": "mAh g–1",
                    "capacity_type": "charge",
                    "current_density_value": 33.6,
                    "current_density_unit": "mA g–1",
                    "cycle": 1
                },
                {
                    "capacity_value": 187.9,
                    "capacity_unit": "mAh g–1",
                    "capacity_type": "charge",
                    "current_density_value": 33.6,
                    "current_density_unit": "mA g–1",
                    "cycle": 85
                },
                {
                    "capacity_value": 184.4,
                    "capacity_unit": "mAh g–1",
                    "capacity_type": "charge",
                    "current_density_value": 33.6,
                    "current_density_unit": "mA g–1",
                    "cycle": 200
                },
                {
                    "capacity_value": 104.4,
                    "capacity_unit": "mAh g–1",
                    "capacity_type": "charge",
                    "current_density_value": 168,
                    "current_density_unit": "mA g–1",
                    "cycle": 1
                },
                {
                    "capacity_value": 145.5,
                    "capacity_unit": "mAh g–1",
                    "capacity_type": "charge",
                    "current_density_value": 168,
                    "current_density_unit": "mA g–1",
                    "cycle": 150
                },
                {
                    "capacity_value": 134.3,
                    "capacity_unit": "mAh g–1",
                    "capacity_type": "charge",
                    "current_density_value": 168,
                    "current_density_unit": "mA g–1",
                    "cycle": 500
                },
                {
                    "capacity_value": 189.6,
                    "capacity_unit": "mAh g–1",
                    "capacity_type": "charge",
                    "current_density_value": 33.6,
                    "current_density_unit": "mA g–1",
                    "cycle": 0
                },
                {
                    "capacity_value": 170.8,
                    "capacity_unit": "mAh g–1",
                    "capacity_type": "charge",
                    "current_density_value": 84,
                    "current_density_unit": "mA g–1",
                    "cycle": 0
                },
                {
                    "capacity_value": 147.3,
                    "capacity_unit": "mAh g–1",
                    "capacity_type": "charge",
                    "current_density_value": 168,
                    "current_density_unit": "mA g–1",
                    "cycle": 0
                },
                {
                    "capacity_value": 115.3,
                    "capacity_unit": "mAh g–1",
                    "capacity_type": "charge",
                    "current_density_value": 336,
                    "current_density_unit": "mA g–1",
                    "cycle": 0
                },
                {
                    "capacity_value": 72.9,
                    "capacity_unit": "mAh g–1",
                    "capacity_type": "charge",
                    "current_density_value": 840,
                    "current_density_unit": "mA g–1",
                    "cycle": 0
                },
                {
                    "capacity_value": 38.1,
                    "capacity_unit": "mAh g–1",
                    "capacity_type": "charge",
                    "current_density_value": 1680,
                    "current_density_unit": "mA g–1",
                    "cycle": 0
                }
            ],
            "starting_material": [
                {
                    "material_name": "Tetrabutyl titanate",
                    "material_formula": "TBOT",
                    "amount": {
                        "value": 6,
                        "unit": "mL"
                    }
                },
                {
                    "material_name": "Acetic acid",
                    "material_formula": "",
                    "amount": {
                        "value": 0.4,
                        "unit": "mL"
                    }
                },
                {
                    "material_name": "Ethanol",
                    "material_formula": "",
                    "amount": {
                        "value": 40,
                        "unit": "mL"
                    }
                },
                {
                    "material_name": "Oxalic acid",
                    "material_formula": "OA",
                    "amount": {
                        "value": 2.4,
                        "unit": "g"
                    }
                },
                {
                    "material_name": "Water–ethanol solution (2:1 in volume)",
                    "material_formula": "",
                    "amount": {
                        "value": 60,
                        "unit": "mL"
                    }
                }
            ]
        }
    ]
}
