Repository: Subways-Sun/sodium-ion-batteries

File: extracted_prompt_v2/10.1021-acsami.9b14597_processed_gpt-4o.json
{
    "material": [
        {
            "material_type": "anode",
            "material_name": "Sulfur-doped TiO2 on carbon sheets",
            "material_formula": "S–TiO2/CS",
            "material_properties": [
                {
                    "capacity_value": 445.6,
                    "capacity_unit": "mA h g−1",
                    "capacity_type": "discharge",
                    "current_density_value": 0.5,
                    "current_density_unit": "C",
                    "cycle": 1
                },
                {
                    "capacity_value": 317.6,
                    "capacity_unit": "mA h g−1",
                    "capacity_type": "discharge",
                    "current_density_value": 2,
                    "current_density_unit": "C",
                    "cycle": 1
                },
                {
                    "capacity_value": 209.4,
                    "capacity_unit": "mA h g−1",
                    "capacity_type": "charge",
                    "current_density_value": 0.5,
                    "current_density_unit": "C",
                    "cycle": 1
                },
                {
                    "capacity_value": 140.7,
                    "capacity_unit": "mA h g−1",
                    "capacity_type": "charge",
                    "current_density_value": 2,
                    "current_density_unit": "C",
                    "cycle": 1
                },
                {
                    "capacity_value": 293.5,
                    "capacity_unit": "mA h g−1",
                    "capacity_type": "specific",
                    "current_density_value": 0.5,
                    "current_density_unit": "C",
                    "cycle": 25
                },
                {
                    "capacity_value": 256.4,
                    "capacity_unit": "mA h g−1",
                    "capacity_type": "specific",
                    "current_density_value": 2,
                    "current_density_unit": "C",
                    "cycle": 25
                },
                {
                    "capacity_value": 255.5,
                    "capacity_unit": "mA h g−1",
                    "capacity_type": "specific",
                    "current_density_value": 0.25,
                    "current_density_unit": "C",
                    "cycle": 655
                },
                {
                    "capacity_value": 228.6,
                    "capacity_unit": "mA h g−1",
                    "capacity_type": "specific",
                    "current_density_value": 1,
                    "current_density_unit": "C",
                    "cycle": 655
                },
                {
                    "capacity_value": 200.8,
                    "capacity_unit": "mA h g−1",
                    "capacity_type": "specific",
                    "current_density_value": 2,
                    "current_density_unit": "C",
                    "cycle": 655
                },
                {
                    "capacity_value": 167.6,
                    "capacity_unit": "mA h g−1",
                    "capacity_type": "specific",
                    "current_density_value": 5,
                    "current_density_unit": "C",
                    "cycle": 655
                },
                {
                    "capacity_value": 146.5,
                    "capacity_unit": "mA h g−1",
                    "capacity_type": "specific",
                    "current_density_value": 10,
                    "current_density_unit": "C",
                    "cycle": 655
                },
                {
                    "capacity_value": 120.6,
                    "capacity_unit": "mA h g−1",
                    "capacity_type": "specific",
                    "current_density_value": 20,
                    "current_density_unit": "C",
                    "cycle": 655
                },
                {
                    "capacity_value": 100.5,
                    "capacity_unit": "mA h g−1",
                    "capacity_type": "specific",
                    "current_density_value": 30,
                    "current_density_unit": "C",
                    "cycle": 5000
                }
            ],
            "starting_material": [
                {
                    "material_name": "titanium oxysulfate",
                    "material_formula": "TiOSO4",
                    "amount": {
                        "value": 2.0,
                        "unit": "g"
                    }
                },
                {
                    "material_name": "isopropyl alcohol",
                    "material_formula": "C3H8O",
                    "amount": {
                        "value": 40,
                        "unit": "mL"
                    }
                },
                {
                    "material_name": "diethylenetriamine",
                    "material_formula": "C4H13N3",
                    "amount": {
                        "value": 0.03,
                        "unit": "mL"
                    }
                },
                {
                    "material_name": "glucose",
                    "material_formula": "C6H12O6",
                    "amount": {
                        "value": 0.1,
                        "unit": "g"
                    }
                }
            ]
        }
    ]
}

File: extracted_prompt_v2/10.1021-acsnano.8b08065_processed_gpt-4o.json
{
    "material": [
        {
            "material_type": "anode",
            "material_name": "SbPO4/rGO",
            "material_formula": "SbPO4",
            "material_properties": [
                {
                    "capacity_value": 766,
                    "capacity_unit": "mA h g–1",
                    "capacity_type": "discharge",
                    "current_density_value": 0.1,
                    "current_density_unit": "A g–1",
                    "cycle": 1
                },
                {
                    "capacity_value": 309,
                    "capacity_unit": "mA h g–1",
                    "capacity_type": "charge",
                    "current_density_value": 0.1,
                    "current_density_unit": "A g–1",
                    "cycle": 1
                },
                {
                    "capacity_value": 306,
                    "capacity_unit": "mA h g–1",
                    "capacity_type": "specific",
                    "current_density_value": 0.1,
                    "current_density_unit": "A g–1",
                    "cycle": 4
                },
                {
                    "capacity_value": 280,
                    "capacity_unit": "mA h g–1",
                    "capacity_type": "specific",
                    "current_density_value": 0.5,
                    "current_density_unit": "A g–1",
                    "cycle": 100
                },
                {
                    "capacity_value": 323,
                    "capacity_unit": "mA h g–1",
                    "capacity_type": "specific",
                    "current_density_value": 0.1,
                    "current_density_unit": "A g–1",
                    "cycle": 1
                },
                {
                    "capacity_value": 301,
                    "capacity_unit": "mA h g–1",
                    "capacity_type": "specific",
                    "current_density_value": 0.2,
                    "current_density_unit": "A g–1",
                    "cycle": 1
                },
                {
                    "capacity_value": 289,
                    "capacity_unit": "mA h g–1",
                    "capacity_type": "specific",
                    "current_density_value": 0.5,
                    "current_density_unit": "A g–1",
                    "cycle": 1
                },
                {
                    "capacity_value": 278,
                    "capacity_unit": "mA h g–1",
                    "capacity_type": "specific",
                    "current_density_value": 1,
                    "current_density_unit": "A g–1",
                    "cycle": 1
                },
                {
                    "capacity_value": 262,
                    "capacity_unit": "mA h g–1",
                    "capacity_type": "specific",
                    "current_density_value": 2,
                    "current_density_unit": "A g–1",
                    "cycle": 1
                },
                {
                    "capacity_value": 214,
                    "capacity_unit": "mA h g–1",
                    "capacity_type": "specific",
                    "current_density_value": 5,
                    "current_density_unit": "A g–1",
                    "cycle": 1
                },
                {
                    "capacity_value": 127,
                    "capacity_unit": "mA h g–1",
                    "capacity_type": "specific",
                    "current_density_value": 10,
                    "current_density_unit": "A g–1",
                    "cycle": 1
                },
                {
                    "capacity_value": 100,
                    "capacity_unit": "mA h g–1",
                    "capacity_type": "specific",
                    "current_density_value": 1,
                    "current_density_unit": "A g–1",
                    "cycle": 1000
                }
            ],
            "starting_material": [
                {
                    "material_name": "Graphene Oxide",
                    "material_formula": "GO",
                    "amount": {
                        "value": 30,
                        "unit": "mg"
                    }
                },
                {
                    "material_name": "Ethylene Glycol",
                    "material_formula": "",
                    "amount": {
                        "value": 40,
                        "unit": "mL"
                    }
                },
                {
                    "material_name": "Antimony(III) Chloride",
                    "material_formula": "SbCl3",
                    "amount": {
                        "value": 228,
                        "unit": "mg"
                    }
                },
                {
                    "material_name": "Monoammonium Phosphate",
                    "material_formula": "NH4H2PO4",
                    "amount": {
                        "value": 345,
                        "unit": "mg"
                    }
                }
            ]
        },
        {
            "material_type": "electrolyte",
            "material_name": "1 M NaClO4 in propylene carbonate",
            "material_formula": "NaClO4",
            "material_properties": [],
            "starting_material": []
        }
    ]
}

File: extracted_prompt_v2/10.1021-acsomega.1c00922_processed_gpt-4o.json
{
    "material": [
        {
            "material_type": "anode",
            "material_name": "Carbon Nanofibers with nitrogen doping",
            "material_formula": "CNFs",
            "material_properties": [
                {
                    "capacity_value": 0.39,
                    "capacity_unit": "nm",
                    "capacity_type": "specific",
                    "current_density_value": 0,
                    "current_density_unit": "mA/g",
                    "cycle": 0
                },
                {
                    "capacity_value": 0.5,
                    "capacity_unit": "nm",
                    "capacity_type": "specific",
                    "current_density_value": 0,
                    "current_density_unit": "mA/g",
                    "cycle": 0
                },
                {
                    "capacity_value": 0.46,
                    "capacity_unit": "nm",
                    "capacity_type": "specific",
                    "current_density_value": 0,
                    "current_density_unit": "mA/g",
                    "cycle": 0
                }
            ],
            "starting_material": [
                {
                    "material_name": "Melamine",
                    "material_formula": "",
                    "amount": {
                        "value": 10,
                        "unit": "weight %"
                    }
                },
                {
                    "material_name": "N,N-dimethylformamide (DMF)",
                    "material_formula": "",
                    "amount": {
                        "value": -1,
                        "unit": ""
                    }
                },
                {
                    "material_name": "Polyacrylonitrile (PAN)",
                    "material_formula": "",
                    "amount": {
                        "value": 10,
                        "unit": "weight %"
                    }
                }
            ]
        }
    ]
}

File: extracted_prompt_v2/10.1039-c7cp00990a_processed_gpt-4o.json
{
    "material": [
        {
            "material_type": "anode",
            "material_name": "MoS2",
            "material_formula": "MoS2",
            "material_properties": [
                {
                    "capacity_value": 174,
                    "capacity_unit": "mA h g-1",
                    "capacity_type": "discharge",
                    "current_density_value": 1,
                    "current_density_unit": "A g-1",
                    "cycle": 1
                },
                {
                    "capacity_value": 29,
                    "capacity_unit": "mA h g-1",
                    "capacity_type": "discharge",
                    "current_density_value": 1,
                    "current_density_unit": "A g-1",
                    "cycle": 500
                },
                {
                    "capacity_value": 262,
                    "capacity_unit": "mA h g-1",
                    "capacity_type": "specific",
                    "current_density_value": 0.2,
                    "current_density_unit": "A g-1",
                    "cycle": 1
                },
                {
                    "capacity_value": 17,
                    "capacity_unit": "mA h g-1",
                    "capacity_type": "specific",
                    "current_density_value": 5,
                    "current_density_unit": "A g-1",
                    "cycle": 1
                }
            ],
            "starting_material": [
                {
                    "material_name": "Ammonium heptamolybdate tetrahydrate",
                    "material_formula": "(NH4)6Mo7O24·4H2O",
                    "amount": {
                        "value": 1.366,
                        "unit": "g"
                    }
                },
                {
                    "material_name": "Thiourea",
                    "material_formula": "CS(NH2)2",
                    "amount": {
                        "value": 2.534,
                        "unit": "g"
                    }
                },
                {
                    "material_name": "Hydrochloric acid",
                    "material_formula": "HCl",
                    "amount": {
                        "value": 100,
                        "unit": "μL"
                    }
                }
            ]
        },
        {
            "material_type": "anode",
            "material_name": "M-MoS2",
            "material_formula": "M-MoS2",
            "material_properties": [
                {
                    "capacity_value": 129,
                    "capacity_unit": "mA h g-1",
                    "capacity_type": "discharge",
                    "current_density_value": 1,
                    "current_density_unit": "A g-1",
                    "cycle": 1
                },
                {
                    "capacity_value": 64,
                    "capacity_unit": "mA h g-1",
                    "capacity_type": "discharge",
                    "current_density_value": 1,
                    "current_density_unit": "A g-1",
                    "cycle": 5000
                },
                {
                    "capacity_value": 159,
                    "capacity_unit": "mA h g-1",
                    "capacity_type": "specific",
                    "current_density_value": 0.2,
                    "current_density_unit": "A g-1",
                    "cycle": 1
                },
                {
                    "capacity_value": 69,
                    "capacity_unit": "mA h g-1",
                    "capacity_type": "specific",
                    "current_density_value": 5,
                    "current_density_unit": "A g-1",
                    "cycle": 1
                }
            ],
            "starting_material": [
                {
                    "material_name": "MoS2",
                    "material_formula": "MoS2",
                    "amount": {
                        "value": 0.16,
                        "unit": "g"
                    }
                },
                {
                    "material_name": "methanol",
                    "material_formula": "CH3OH",
                    "amount": {
                        "value": 35,
                        "unit": "mL"
                    }
                }
            ]
        }
    ]
}

File: extracted_prompt_v2/10.1039-c7dt00540g_processed_gpt-4o.json
{
    "material": [
        {
            "material_type": "anode",
            "material_name": "M-Fe2O3/C composite",
            "material_formula": "",
            "material_properties": [
                {
                    "capacity_value": 980.3,
                    "capacity_unit": "mA h g−1",
                    "capacity_type": "discharge",
                    "current_density_value": 50,
                    "current_density_unit": "mA g−1",
                    "cycle": 1
                },
                {
                    "capacity_value": 423.8,
                    "capacity_unit": "mA h g−1",
                    "capacity_type": "charge",
                    "current_density_value": 50,
                    "current_density_unit": "mA g−1",
                    "cycle": 1
                },
                {
                    "capacity_value": 412.7,
                    "capacity_unit": "mA h g−1",
                    "capacity_type": "discharge",
                    "current_density_value": 50,
                    "current_density_unit": "mA g−1",
                    "cycle": 5
                },
                {
                    "capacity_value": 391.9,
                    "capacity_unit": "mA h g−1",
                    "capacity_type": "charge",
                    "current_density_value": 50,
                    "current_density_unit": "mA g−1",
                    "cycle": 5
                },
                {
                    "capacity_value": 689.2,
                    "capacity_unit": "mA h g−1",
                    "capacity_type": "discharge",
                    "current_density_value": 100,
                    "current_density_unit": "mA g−1",
                    "cycle": 1
                },
                {
                    "capacity_value": 292.3,
                    "capacity_unit": "mA h g−1",
                    "capacity_type": "charge",
                    "current_density_value": 100,
                    "current_density_unit": "mA g−1",
                    "cycle": 1
                },
                {
                    "capacity_value": 270.1,
                    "capacity_unit": "mA h g−1",
                    "capacity_type": "charge",
                    "current_density_value": 100,
                    "current_density_unit": "mA g−1",
                    "cycle": 100
                },
                {
                    "capacity_value": 318.6,
                    "capacity_unit": "mA h g−1",
                    "capacity_type": "charge",
                    "current_density_value": 100,
                    "current_density_unit": "mA g−1",
                    "cycle": 2
                },
                {
                    "capacity_value": 270,
                    "capacity_unit": "mA h g−1",
                    "capacity_type": "discharge",
                    "current_density_value": 200,
                    "current_density_unit": "mA g−1",
                    "cycle": 1
                },
                {
                    "capacity_value": 226,
                    "capacity_unit": "mA h g−1",
                    "capacity_type": "discharge",
                    "current_density_value": 500,
                    "current_density_unit": "mA g−1",
                    "cycle": 1
                },
                {
                    "capacity_value": 194,
                    "capacity_unit": "mA h g−1",
                    "capacity_type": "discharge",
                    "current_density_value": 1000,
                    "current_density_unit": "mA g−1",
                    "cycle": 1
                },
                {
                    "capacity_value": 166,
                    "capacity_unit": "mA h g−1",
                    "capacity_type": "discharge",
                    "current_density_value": 2000,
                    "current_density_unit": "mA g−1",
                    "cycle": 1
                },
                {
                    "capacity_value": 265,
                    "capacity_unit": "mA h g−1",
                    "capacity_type": "discharge",
                    "current_density_value": 100,
                    "current_density_unit": "mA g−1",
                    "cycle": 1
                },
                {
                    "capacity_value": 101.9,
                    "capacity_unit": "mA h g−1",
                    "capacity_type": "discharge",
                    "current_density_value": 2000,
                    "current_density_unit": "mA g−1",
                    "cycle": 300
                }
            ],
            "starting_material": [
                {
                    "material_name": "iron(III) nitrate nonahydrate",
                    "material_formula": "Fe(NO3)3·9H2O",
                    "amount": {
                        "value": 0.5,
                        "unit": "g"
                    }
                },
                {
                    "material_name": "sucrose",
                    "material_formula": "C12H22O11",
                    "amount": {
                        "value": 1.25,
                        "unit": "g"
                    }
                },
                {
                    "material_name": "sulfuric acid",
                    "material_formula": "H2SO4",
                    "amount": {
                        "value": 0.14,
                        "unit": "g"
                    }
                },
                {
                    "material_name": "water",
                    "material_formula": "H2O",
                    "amount": {
                        "value": 5,
                        "unit": "mL"
                    }
                },
                {
                    "material_name": "SBA-15",
                    "material_formula": "SBA-15",
                    "amount": {
                        "value": 1.0,
                        "unit": "g"
                    }
                },
                {
                    "material_name": "iron(III) nitrate nonahydrate",
                    "material_formula": "Fe(NO3)3·9H2O",
                    "amount": {
                        "value": 0.32,
                        "unit": "g"
                    }
                },
                {
                    "material_name": "sucrose",
                    "material_formula": "C12H22O11",
                    "amount": {
                        "value": 0.8,
                        "unit": "g"
                    }
                },
                {
                    "material_name": "sulfuric acid",
                    "material_formula": "H2SO4",
                    "amount": {
                        "value": 0.09,
                        "unit": "g"
                    }
                }
            ]
        },
        {
            "material_type": "anode",
            "material_name": "Fe2O3/MC composite",
            "material_formula": "",
            "material_properties": [
                {
                    "capacity_value": 578.6,
                    "capacity_unit": "mA h g−1",
                    "capacity_type": "discharge",
                    "current_density_value": 50,
                    "current_density_unit": "mA g−1",
                    "cycle": 1
                },
                {
                    "capacity_value": 168.4,
                    "capacity_unit": "mA h g−1",
                    "capacity_type": "charge",
                    "current_density_value": 100,
                    "current_density_unit": "mA g−1",
                    "cycle": 100
                },
                {
                    "capacity_value": 79,
                    "capacity_unit": "mA h g−1",
                    "capacity_type": "discharge",
                    "current_density_value": 2000,
                    "current_density_unit": "mA g−1",
                    "cycle": 1
                }
            ],
            "starting_material": [
                {
                    "material_name": "CMK-3 template",
                    "material_formula": "",
                    "amount": {
                        "value": 0.4,
                        "unit": "g"
                    }
                },
                {
                    "material_name": "Iron(III) nitrate nonahydrate",
                    "material_formula": "Fe(NO3)3·9H2O",
                    "amount": {
                        "value": 1,
                        "unit": "g"
                    }
                },
                {
                    "material_name": "Ethanol",
                    "material_formula": "C2H5OH",
                    "amount": {
                        "value": 20,
                        "unit": "mL"
                    }
                }
            ]
        }
    ]
}

File: extracted_prompt_v2/10.1039-c7nr01417a_processed_gpt-4o.json
{
    "material": [
        {
            "material_type": "anode",
            "material_name": "TiO2",
            "material_formula": "TiO2",
            "material_properties": [
                {
                    "capacity_value": 143.2,
                    "capacity_unit": "mA h g-1",
                    "capacity_type": "charge",
                    "current_density_value": 0.1,
                    "current_density_unit": "C",
                    "cycle": 1
                },
                {
                    "capacity_value": 107.0,
                    "capacity_unit": "mA h g-1",
                    "capacity_type": "charge",
                    "current_density_value": 0.1,
                    "current_density_unit": "C",
                    "cycle": 80
                },
                {
                    "capacity_value": 58.7,
                    "capacity_unit": "mA h g-1",
                    "capacity_type": "charge",
                    "current_density_value": 0.1,
                    "current_density_unit": "C",
                    "cycle": 80
                }
            ],
            "starting_material": [
                {
                    "material_name": "Titanium(IV) isopropoxide",
                    "material_formula": "TTIP",
                    "amount": {
                        "value": 97,
                        "unit": "wt%"
                    }
                },
                {
                    "material_name": "2-propanol",
                    "material_formula": "C3H8O",
                    "amount": {
                        "value": 80,
                        "unit": "ml"
                    }
                },
                {
                    "material_name": "Triton X-100",
                    "material_formula": ".",
                    "amount": {
                        "value": 1,
                        "unit": "wt%"
                    }
                },
                {
                    "material_name": "hydrochloric acid",
                    "material_formula": "HCl",
                    "amount": {
                        "value": 1,
                        "unit": "M"
                    }
                },
                {
                    "material_name": "sodium hydroxide",
                    "material_formula": "NaOH",
                    "amount": {
                        "value": 12,
                        "unit": "pH"
                    }
                }
            ]
        },
        {
            "material_type": "anode",
            "material_name": "5% Mn-TiO2/MWCNT",
            "material_formula": ".05 Mn-TiO2/MWCNT",
            "material_properties": [
                {
                    "capacity_value": 152.1,
                    "capacity_unit": "mA h g-1",
                    "capacity_type": "charge",
                    "current_density_value": 0.1,
                    "current_density_unit": "C",
                    "cycle": 1
                },
                {
                    "capacity_value": 121.4,
                    "capacity_unit": "mA h g-1",
                    "capacity_type": "charge",
                    "current_density_value": 0.1,
                    "current_density_unit": "C",
                    "cycle": 80
                },
                {
                    "capacity_value": 117.2,
                    "capacity_unit": "mA h g-1",
                    "capacity_type": "charge",
                    "current_density_value": 0.1,
                    "current_density_unit": "C",
                    "cycle": 80
                },
                {
                    "capacity_value": 152.1,
                    "capacity_unit": "mA h g-1",
                    "capacity_type": "charge",
                    "current_density_value": 0.1,
                    "current_density_unit": "C",
                    "cycle": 0
                },
                {
                    "capacity_value": 116.1,
                    "capacity_unit": "mA h g-1",
                    "capacity_type": "charge",
                    "current_density_value": 1,
                    "current_density_unit": "C",
                    "cycle": 0
                },
                {
                    "capacity_value": 97.2,
                    "capacity_unit": "mA h g-1",
                    "capacity_type": "charge",
                    "current_density_value": 2,
                    "current_density_unit": "C",
                    "cycle": 0
                },
                {
                    "capacity_value": 86.0,
                    "capacity_unit": "mA h g-1",
                    "capacity_type": "charge",
                    "current_density_value": 5,
                    "current_density_unit": "C",
                    "cycle": 0
                },
                {
                    "capacity_value": 75.8,
                    "capacity_unit": "mA h g-1",
                    "capacity_type": "charge",
                    "current_density_value": 10,
                    "current_density_unit": "C",
                    "cycle": 0
                },
                {
                    "capacity_value": 59.6,
                    "capacity_unit": "mA h g-1",
                    "capacity_type": "charge",
                    "current_density_value": 15,
                    "current_density_unit": "C",
                    "cycle": 0
                },
                {
                    "capacity_value": 40.0,
                    "capacity_unit": "mA h g-1",
                    "capacity_type": "charge",
                    "current_density_value": 20,
                    "current_density_unit": "C",
                    "cycle": 0
                }
            ],
            "starting_material": [
                {
                    "material_name": "Titanium(IV) isopropoxide",
                    "material_formula": "TTIP",
                    "amount": {
                        "value": 95,
                        "unit": "wt%"
                    }
                },
                {
                    "material_name": "MWCNTs",
                    "material_formula": "",
                    "amount": {
                        "value": 5,
                        "unit": "wt%"
                    }
                },
                {
                    "material_name": "Mn(OAc)2·4H2O",
                    "material_formula": "",
                    "amount": {
                        "value": 5,
                        "unit": "wt%"
                    }
                }
            ]
        }
    ]
}

File: extracted_prompt_v2/10.1039-c8nr05652h_processed_gpt-4o.json
{
    "material": [
        {
            "material_type": "anode",
            "material_name": "Co3S4@NC",
            "material_formula": "Co3S4",
            "material_properties": [
                {
                    "capacity_value": 531.5,
                    "capacity_unit": "mA h g−1",
                    "capacity_type": "charge",
                    "current_density_value": 100,
                    "current_density_unit": "mA g−1",
                    "cycle": 1
                },
                {
                    "capacity_value": 748.9,
                    "capacity_unit": "mA h g−1",
                    "capacity_type": "discharge",
                    "current_density_value": 100,
                    "current_density_unit": "mA g−1",
                    "cycle": 1
                },
                {
                    "capacity_value": 420.9,
                    "capacity_unit": "mA h g−1",
                    "capacity_type": "not mentioned",
                    "current_density_value": 100,
                    "current_density_unit": "mA g−1",
                    "cycle": 100
                },
                {
                    "capacity_value": 491.2,
                    "capacity_unit": "mA h g−1",
                    "capacity_type": "reversible",
                    "current_density_value": 0.1,
                    "current_density_unit": "A g−1",
                    "cycle": 0
                },
                {
                    "capacity_value": 442.2,
                    "capacity_unit": "mA h g−1",
                    "capacity_type": "reversible",
                    "current_density_value": 0.2,
                    "current_density_unit": "A g−1",
                    "cycle": 0
                },
                {
                    "capacity_value": 386.7,
                    "capacity_unit": "mA h g−1",
                    "capacity_type": "reversible",
                    "current_density_value": 0.4,
                    "current_density_unit": "A g−1",
                    "cycle": 0
                },
                {
                    "capacity_value": 324.7,
                    "capacity_unit": "mA h g−1",
                    "capacity_type": "reversible",
                    "current_density_value": 0.8,
                    "current_density_unit": "A g−1",
                    "cycle": 0
                },
                {
                    "capacity_value": 284.0,
                    "capacity_unit": "mA h g−1",
                    "capacity_type": "reversible",
                    "current_density_value": 1.0,
                    "current_density_unit": "A g−1",
                    "cycle": 0
                },
                {
                    "capacity_value": 191.8,
                    "capacity_unit": "mA h g−1",
                    "capacity_type": "reversible",
                    "current_density_value": 1.2,
                    "current_density_unit": "A g−1",
                    "cycle": 0
                },
                {
                    "capacity_value": 151.2,
                    "capacity_unit": "mA h g−1",
                    "capacity_type": "reversible",
                    "current_density_value": 1.4,
                    "current_density_unit": "A g−1",
                    "cycle": 0
                },
                {
                    "capacity_value": 403.8,
                    "capacity_unit": "mA h g−1",
                    "capacity_type": "specific",
                    "current_density_value": 0.1,
                    "current_density_unit": "A g−1",
                    "cycle": 0
                }
            ],
            "starting_material": [
                {
                    "material_name": "Co@NC",
                    "material_formula": "",
                    "amount": {
                        "value": 0.1,
                        "unit": "g"
                    }
                },
                {
                    "material_name": "thioacetamide",
                    "material_formula": "TAA",
                    "amount": {
                        "value": 0.34,
                        "unit": "g"
                    }
                }
            ]
        }
    ]
}
