Repository: Subways-Sun/sodium-ion-batteries

File: extracted/10.1021-acs.langmuir.4c02868_processed_o3-mini.json
{
    "material": [
        {
            "material_type": "anode",
            "material_name": "C-HC",
            "material_formula": "null",
            "material_properties": [
                {
                    "capacity_value": 272,
                    "capacity_unit": "mA h g–1",
                    "capacity_type": "specific",
                    "current_density_value": 30,
                    "current_density_unit": "mA g–1",
                    "cycle": 1
                },
                {
                    "capacity_value": 262.4,
                    "capacity_unit": "mA h g–1",
                    "capacity_type": "discharge",
                    "current_density_value": 30,
                    "current_density_unit": "mA g–1",
                    "cycle": 100
                }
            ],
            "starting_material": [
                {
                    "material_name": "coconut shells",
                    "material_formula": "null",
                    "amount": {
                        "value": 0,
                        "unit": "null"
                    }
                }
            ]
        },
        {
            "material_type": "anode",
            "material_name": "N/O-HC-1",
            "material_formula": "null",
            "material_properties": [
                {
                    "capacity_value": 296,
                    "capacity_unit": "mA h g–1",
                    "capacity_type": "specific",
                    "current_density_value": 30,
                    "current_density_unit": "mA g–1",
                    "cycle": 1
                }
            ],
            "starting_material": [
                {
                    "material_name": "coconut shells",
                    "material_formula": "",
                    "amount": {
                        "value": 1,
                        "unit": "weight ratio"
                    }
                },
                {
                    "material_name": "urea",
                    "material_formula": "CH4N2O",
                    "amount": {
                        "value": 1,
                        "unit": "weight ratio"
                    }
                }
            ]
        },
        {
            "material_type": "anode",
            "material_name": "N/O-HC-2",
            "material_formula": "null",
            "material_properties": [
                {
                    "capacity_value": 343,
                    "capacity_unit": "mA h g–1",
                    "capacity_type": "specific",
                    "current_density_value": 30,
                    "current_density_unit": "mA g–1",
                    "cycle": 1
                },
                {
                    "capacity_value": 338,
                    "capacity_unit": "mA h g–1",
                    "capacity_type": "specific",
                    "current_density_value": 30,
                    "current_density_unit": "mA g–1",
                    "cycle": 1
                },
                {
                    "capacity_value": 307,
                    "capacity_unit": "mA h g–1",
                    "capacity_type": "specific",
                    "current_density_value": 60,
                    "current_density_unit": "mA g–1",
                    "cycle": 1
                },
                {
                    "capacity_value": 289,
                    "capacity_unit": "mA h g–1",
                    "capacity_type": "specific",
                    "current_density_value": 150,
                    "current_density_unit": "mA g–1",
                    "cycle": 1
                },
                {
                    "capacity_value": 272,
                    "capacity_unit": "mA h g–1",
                    "capacity_type": "specific",
                    "current_density_value": 300,
                    "current_density_unit": "mA g–1",
                    "cycle": 1
                },
                {
                    "capacity_value": 250,
                    "capacity_unit": "mA h g–1",
                    "capacity_type": "specific",
                    "current_density_value": 600,
                    "current_density_unit": "mA g–1",
                    "cycle": 1
                },
                {
                    "capacity_value": 222,
                    "capacity_unit": "mA h g–1",
                    "capacity_type": "specific",
                    "current_density_value": 900,
                    "current_density_unit": "mA g–1",
                    "cycle": 1
                },
                {
                    "capacity_value": 178,
                    "capacity_unit": "mA h g–1",
                    "capacity_type": "specific",
                    "current_density_value": 1500,
                    "current_density_unit": "mA g–1",
                    "cycle": 1
                },
                {
                    "capacity_value": 315.0,
                    "capacity_unit": "mA h g–1",
                    "capacity_type": "discharge",
                    "current_density_value": 30,
                    "current_density_unit": "mA g–1",
                    "cycle": 100
                },
                {
                    "capacity_value": 199,
                    "capacity_unit": "mA h g–1",
                    "capacity_type": "discharge",
                    "current_density_value": 600,
                    "current_density_unit": "mA g–1",
                    "cycle": 300
                }
            ],
            "starting_material": [
                {
                    "material_name": "coconut shells",
                    "material_formula": "",
                    "amount": {
                        "value": 1300,
                        "unit": "°C (calcination temperature)"
                    }
                },
                {
                    "material_name": "urea",
                    "material_formula": "",
                    "amount": {
                        "value": 2,
                        "unit": "weight ratio with C-HC"
                    }
                }
            ]
        },
        {
            "material_type": "anode",
            "material_name": "N/O-HC-3",
            "material_formula": "null",
            "material_properties": [
                {
                    "capacity_value": 356,
                    "capacity_unit": "mA h g–1",
                    "capacity_type": "specific",
                    "current_density_value": 30,
                    "current_density_unit": "mA g–1",
                    "cycle": 1
                }
            ],
            "starting_material": [
                {
                    "material_name": "C-HC",
                    "material_formula": "null",
                    "amount": {
                        "value": 1,
                        "unit": "weight ratio"
                    }
                },
                {
                    "material_name": "Urea",
                    "material_formula": "null",
                    "amount": {
                        "value": 3,
                        "unit": "weight ratio"
                    }
                }
            ]
        }
    ]
}

File: extracted/10.1021-acs.nanolett.9b00544_manual.json
{
    "material": [
        {
            "material_type": "cathode",
            "material_name": "C@SnO2@C composite",
            "material_formula": "C@SnO2@C",
            "material_properties": [
                {
                    "capacity_value": 370,
                    "capacity_unit": "mAh/g",
                    "capacity_type": "",
                    "current_density_value": 0.1,
                    "current_density_unit": "A/g",
                    "cycle": 0
                },
                {
                    "capacity_value": 338,
                    "capacity_unit": "mAh/g",
                    "capacity_type": "",
                    "current_density_value": 0.2,
                    "current_density_unit": "A/g",
                    "cycle": 0
                },
                {
                    "capacity_value": 289,
                    "capacity_unit": "mAh/g",
                    "capacity_type": "",
                    "current_density_value": 0.5,
                    "current_density_unit": "A/g",
                    "cycle": 0
                },
                {
                    "capacity_value": 237,
                    "capacity_unit": "mAh/g",
                    "capacity_type": "",
                    "current_density_value": 1,
                    "current_density_unit": "A/g",
                    "cycle": 0
                },
                {
                    "capacity_value": 193,
                    "capacity_unit": "mAh/g",
                    "capacity_type": "",
                    "current_density_value": 2,
                    "current_density_unit": "A/g",
                    "cycle": 0
                },
                {
                    "capacity_value": 146,
                    "capacity_unit": "mAh/g",
                    "capacity_type": "",
                    "current_density_value": 5,
                    "current_density_unit": "A/g",
                    "cycle": 0
                },
                {
                    "capacity_value": 105,
                    "capacity_unit": "mAh/g",
                    "capacity_type": "",
                    "current_density_value": 10,
                    "current_density_unit": "A/g",
                    "cycle": 0
                }
            ],
            "starting_material": [
                {
                    "material_name": "NaCl",
                    "material_formula": "NaCl",
                    "amount": {
                        "value": 15,
                        "unit": "g"
                    }
                },
                {
                    "material_name": "citric acid",
                    "material_formula": "C6H8O7",
                    "amount": {
                        "value": 2.5,
                        "unit": "g"
                    }
                },
                {
                    "material_name": "SnCl4",
                    "material_formula": "SnCl4",
                    "amount": {
                        "value": 0.79,
                        "unit": "g"
                    }
                }
            ]
        },
        {
            "material_type": "anode",
            "material_name": "S-doped Graphene/Na2O interface",
            "material_formula": "SG/Na2O",
            "material_properties": [],
            "starting_material": []
        },
        {
            "material_type": "anode",
            "material_name": "OG/N interface",
            "material_formula": "OG/Na2O",
            "material_properties": [],
            "starting_material": []
        }
    ]
}

File: extracted/10.1021-acs.nanolett.9b00544_processed_gpt-4o.json
{
    "material": [
        {
            "material_type": "anode",
            "material_name": "C@SnO2@C composite",
            "material_formula": "",
            "capacity": [
                {
                    "capacity_value": 370,
                    "capacity_unit": "mAh/g",
                    "current_density_value": 0.1,
                    "current_density_unit": "A/g"
                },
                {
                    "capacity_value": 338,
                    "capacity_unit": "mAh/g",
                    "current_density_value": 0.2,
                    "current_density_unit": "A/g"
                },
                {
                    "capacity_value": 289,
                    "capacity_unit": "mAh/g",
                    "current_density_value": 0.5,
                    "current_density_unit": "A/g"
                },
                {
                    "capacity_value": 237,
                    "capacity_unit": "mAh/g",
                    "current_density_value": 1,
                    "current_density_unit": "A/g"
                },
                {
                    "capacity_value": 193,
                    "capacity_unit": "mAh/g",
                    "current_density_value": 2,
                    "current_density_unit": "A/g"
                },
                {
                    "capacity_value": 146,
                    "capacity_unit": "mAh/g",
                    "current_density_value": 5,
                    "current_density_unit": "A/g"
                },
                {
                    "capacity_value": 105,
                    "capacity_unit": "mAh/g",
                    "current_density_value": 10,
                    "current_density_unit": "A/g"
                }
            ],
            "cycle_life": {
                "value": 0,
                "unit": ""
            },
            "starting_material": [
                {
                    "material_name": "NaCl",
                    "material_formula": "NaCl",
                    "amount": {
                        "value": 15,
                        "unit": "g"
                    }
                },
                {
                    "material_name": "citric acid",
                    "material_formula": "C6H8O7",
                    "amount": {
                        "value": 2.5,
                        "unit": "g"
                    }
                },
                {
                    "material_name": "SnCl4",
                    "material_formula": "SnCl4",
                    "amount": {
                        "value": 0.79,
                        "unit": "g"
                    }
                }
            ]
        },
        {
            "material_type": "anode",
            "material_name": "S-doped graphene/Na2O",
            "material_formula": "",
            "capacity": [],
            "cycle_life": {
                "value": 0,
                "unit": ""
            },
            "starting_material": []
        }
    ]
}

File: extracted/10.1021-acs.nanolett.9b00544_processed_o3-mini.json
{
    "material": [
        {
            "material_type": "anode",
            "material_name": "G/N interface",
            "material_formula": "Graphene/Na2O",
            "material_properties": [
                {
                    "capacity_value": 0.099,
                    "capacity_unit": "mAh/m2",
                    "capacity_type": "not mentioned",
                    "current_density_value": 0,
                    "current_density_unit": "",
                    "cycle": 0
                }
            ],
            "starting_material": []
        },
        {
            "material_type": "anode",
            "material_name": "C@SnO2@C composite",
            "material_formula": "C@SnO2@C",
            "material_properties": [
                {
                    "capacity_value": 370,
                    "capacity_unit": "mAh/g",
                    "capacity_type": "specific",
                    "current_density_value": 0.1,
                    "current_density_unit": "A/g",
                    "cycle": 0
                },
                {
                    "capacity_value": 338,
                    "capacity_unit": "mAh/g",
                    "capacity_type": "specific",
                    "current_density_value": 0.2,
                    "current_density_unit": "A/g",
                    "cycle": 0
                },
                {
                    "capacity_value": 289,
                    "capacity_unit": "mAh/g",
                    "capacity_type": "specific",
                    "current_density_value": 0.5,
                    "current_density_unit": "A/g",
                    "cycle": 0
                },
                {
                    "capacity_value": 237,
                    "capacity_unit": "mAh/g",
                    "capacity_type": "specific",
                    "current_density_value": 1,
                    "current_density_unit": "A/g",
                    "cycle": 0
                },
                {
                    "capacity_value": 193,
                    "capacity_unit": "mAh/g",
                    "capacity_type": "specific",
                    "current_density_value": 2,
                    "current_density_unit": "A/g",
                    "cycle": 0
                },
                {
                    "capacity_value": 146,
                    "capacity_unit": "mAh/g",
                    "capacity_type": "specific",
                    "current_density_value": 5,
                    "current_density_unit": "A/g",
                    "cycle": 0
                },
                {
                    "capacity_value": 105,
                    "capacity_unit": "mAh/g",
                    "capacity_type": "specific",
                    "current_density_value": 10,
                    "current_density_unit": "A/g",
                    "cycle": 0
                }
            ],
            "starting_material": [
                {
                    "material_name": "NaCl",
                    "material_formula": "NaCl",
                    "amount": {
                        "value": 15,
                        "unit": "g"
                    }
                },
                {
                    "material_name": "Citric acid",
                    "material_formula": "C6H8O7",
                    "amount": {
                        "value": 2.5,
                        "unit": "g"
                    }
                },
                {
                    "material_name": "SnCl4",
                    "material_formula": "SnCl4",
                    "amount": {
                        "value": 0.79,
                        "unit": "g"
                    }
                },
                {
                    "material_name": "Distilled water",
                    "material_formula": "H2O",
                    "amount": {
                        "value": 100,
                        "unit": "mL"
                    }
                }
            ]
        }
    ]
}

File: extracted/10.1021-acsami.0c21676_processed_gpt-4o.json
{
    "material": [
        {
            "material_type": "anode",
            "material_name": "SbVO4/G composite",
            "material_formula": "SbVO4/G",
            "capacity": [
                {
                    "capacity_value": 744.9,
                    "capacity_unit": "mAh g–1",
                    "current_density_value": 0.1,
                    "current_density_unit": "A g–1"
                },
                {
                    "capacity_value": 525.16,
                    "capacity_unit": "mAh g–1",
                    "current_density_value": 0.1,
                    "current_density_unit": "A g–1"
                },
                {
                    "capacity_value": 408.9,
                    "capacity_unit": "mAh g–1",
                    "current_density_value": 0.2,
                    "current_density_unit": "A g–1"
                },
                {
                    "capacity_value": 364,
                    "capacity_unit": "mAh g–1",
                    "current_density_value": 0.5,
                    "current_density_unit": "A g–1"
                },
                {
                    "capacity_value": 321,
                    "capacity_unit": "mAh g–1",
                    "current_density_value": 1.0,
                    "current_density_unit": "A g–1"
                },
                {
                    "capacity_value": 291,
                    "capacity_unit": "mAh g–1",
                    "current_density_value": 2.0,
                    "current_density_unit": "A g–1"
                },
                {
                    "capacity_value": 283.9,
                    "capacity_unit": "mAh g–1",
                    "current_density_value": 1.0,
                    "current_density_unit": "A g–1"
                }
            ],
            "cycle_life": {
                "value": 380,
                "unit": "cycles"
            },
            "starting_material": [
                {
                    "material_name": "NH4VO3",
                    "material_formula": "NH4VO3",
                    "amount": {
                        "value": 0.234,
                        "unit": "g"
                    }
                },
                {
                    "material_name": "SbCl3",
                    "material_formula": "SbCl3",
                    "amount": {
                        "value": 0.456,
                        "unit": "g"
                    }
                },
                {
                    "material_name": "Graphene suspension",
                    "material_formula": "C",
                    "amount": {
                        "value": 10,
                        "unit": "mL"
                    }
                }
            ]
        },
        {
            "material_type": "anode",
            "material_name": "SbVO4",
            "material_formula": "SbVO4",
            "capacity": [
                {
                    "capacity_value": 680.4,
                    "capacity_unit": "mAh g–1",
                    "current_density_value": 0.1,
                    "current_density_unit": "A g–1"
                }
            ],
            "cycle_life": {
                "value": 60,
                "unit": "cycles"
            },
            "starting_material": [
                {
                    "material_name": "Ammonium metavanadate",
                    "material_formula": "NH4VO3",
                    "amount": {
                        "value": 0.234,
                        "unit": "g"
                    }
                },
                {
                    "material_name": "Antimony trichloride",
                    "material_formula": "SbCl3",
                    "amount": {
                        "value": 0.456,
                        "unit": "g"
                    }
                }
            ]
        }
    ]
}

File: extracted/10.1021-acsami.0c21676_processed_o3-mini.json
{
    "material": [
        {
            "material_type": "anode",
            "material_name": "SbVO4/G composite",
            "material_formula": "SbVO4/G",
            "material_properties": [
                {
                    "capacity_value": 744.9,
                    "capacity_unit": "mAh/g",
                    "capacity_type": "discharge",
                    "current_density_value": 0.1,
                    "current_density_unit": "A g–1",
                    "cycle": 1
                },
                {
                    "capacity_value": 401.6,
                    "capacity_unit": "mAh/g",
                    "capacity_type": "discharge",
                    "current_density_value": 0.1,
                    "current_density_unit": "A g–1",
                    "cycle": 450
                },
                {
                    "capacity_value": 525.16,
                    "capacity_unit": "mAh/g",
                    "capacity_type": "reversible",
                    "current_density_value": 0.1,
                    "current_density_unit": "A g–1",
                    "cycle": 0
                },
                {
                    "capacity_value": 408.9,
                    "capacity_unit": "mAh/g",
                    "capacity_type": "reversible",
                    "current_density_value": 0.2,
                    "current_density_unit": "A g–1",
                    "cycle": 0
                },
                {
                    "capacity_value": 364,
                    "capacity_unit": "mAh/g",
                    "capacity_type": "reversible",
                    "current_density_value": 0.5,
                    "current_density_unit": "A g–1",
                    "cycle": 0
                },
                {
                    "capacity_value": 321,
                    "capacity_unit": "mAh/g",
                    "capacity_type": "reversible",
                    "current_density_value": 1.0,
                    "current_density_unit": "A g–1",
                    "cycle": 0
                },
                {
                    "capacity_value": 291,
                    "capacity_unit": "mAh/g",
                    "capacity_type": "reversible",
                    "current_density_value": 2.0,
                    "current_density_unit": "A g–1",
                    "cycle": 0
                },
                {
                    "capacity_value": 467.7,
                    "capacity_unit": "mAh/g",
                    "capacity_type": "reversible",
                    "current_density_value": 0.1,
                    "current_density_unit": "A g–1",
                    "cycle": 0
                },
                {
                    "capacity_value": 283.9,
                    "capacity_unit": "mAh/g",
                    "capacity_type": "discharge",
                    "current_density_value": 1.0,
                    "current_density_unit": "A g–1",
                    "cycle": 380
                }
            ],
            "starting_material": [
                {
                    "material_name": "NH4VO3 powder",
                    "material_formula": "NH4VO3",
                    "amount": {
                        "value": 0.234,
                        "unit": "g"
                    }
                },
                {
                    "material_name": "SbCl3 powder",
                    "material_formula": "SbCl3",
                    "amount": {
                        "value": 0.456,
                        "unit": "g"
                    }
                },
                {
                    "material_name": "graphene suspension",
                    "material_formula": "Graphene",
                    "amount": {
                        "value": 10,
                        "unit": "mL"
                    }
                }
            ]
        },
        {
            "material_type": "anode",
            "material_name": "SbVO4 nanoparticles",
            "material_formula": "SbVO4",
            "material_properties": [
                {
                    "capacity_value": 680.4,
                    "capacity_unit": "mAh/g",
                    "capacity_type": "discharge",
                    "current_density_value": 0.1,
                    "current_density_unit": "A g–1",
                    "cycle": 1
                },
                {
                    "capacity_value": 100,
                    "capacity_unit": "mAh/g",
                    "capacity_type": "discharge",
                    "current_density_value": 0.1,
                    "current_density_unit": "A g–1",
                    "cycle": 60
                }
            ],
            "starting_material": [
                {
                    "material_name": "NH4VO3",
                    "material_formula": "NH4VO3",
                    "amount": {
                        "value": 0.234,
                        "unit": "g"
                    }
                },
                {
                    "material_name": "SbCl3",
                    "material_formula": "SbCl3",
                    "amount": {
                        "value": 0.456,
                        "unit": "g"
                    }
                }
            ]
        }
    ]
}

File: extracted/10.1021-acsami.3c19126_processed_gpt-4o.json
{
    "material": [
        {
            "material_type": "cathode",
            "material_name": "NFM",
            "material_formula": ".",
            "capacity": [
                {
                    "capacity_value": 149.7,
                    "capacity_unit": "mAh g–1",
                    "current_density_value": 0.2,
                    "current_density_unit": "C"
                }
            ],
            "cycle_life": {
                "value": 100,
                "unit": "cycles"
            },
            "starting_material": []
        },
        {
            "material_type": "cathode",
            "material_name": "Na3V2(PO4)3",
            "material_formula": "Na3V2(PO4)3",
            "capacity": [],
            "cycle_life": {
                "value": 1700,
                "unit": "cycles"
            },
            "starting_material": []
        },
        {
            "material_type": "electrolyte",
            "material_name": "NaPF6 G4-based electrolyte (PG)",
            "material_formula": "NaPF6",
            "capacity": [
                {
                    "capacity_value": 58.9,
                    "capacity_unit": "mAh g–1",
                    "current_density_value": 0.2,
                    "current_density_unit": "C"
                }
            ],
            "cycle_life": {
                "value": 100,
                "unit": "cycles"
            },
            "starting_material": [
                {
                    "material_name": "Sodium hexafluorophosphate",
                    "material_formula": "NaPF6",
                    "amount": {
                        "value": 1,
                        "unit": "M"
                    }
                },
                {
                    "material_name": "Tetraethylene glycol dimethyl ether",
                    "material_formula": "G4",
                    "amount": {
                        "value": 227,
                        "unit": ""
                    }
                }
            ]
        },
        {
            "material_type": "electrolyte",
            "material_name": "NaBF4 (BG)",
            "material_formula": "NaBF4",
            "capacity": [
                {
                    "capacity_value": 83.0,
                    "capacity_unit": "mAh g–1",
                    "current_density_value": 0.2,
                    "current_density_unit": "C"
                }
            ],
            "cycle_life": {
                "value": 100,
                "unit": "cycles"
            },
            "starting_material": [
                {
                    "material_name": "Sodium tetrafluoroborate",
                    "material_formula": "NaBF4",
                    "amount": {
                        "value": 1,
                        "unit": "M"
                    }
                },
                {
                    "material_name": "Tetraethylene glycol dimethyl ether",
                    "material_formula": "G4",
                    "amount": {
                        "value": 227,
                        "unit": ""
                    }
                }
            ]
        },
        {
            "material_type": "electrolyte",
            "material_name": "NaPF6:NaBF4 (PB91)",
            "material_formula": "NaPF6:NaBF4",
            "capacity": [],
            "cycle_life": {
                "value": 1700,
                "unit": "cycles"
            },
            "starting_material": [
                {
                    "material_name": "Sodium hexafluorophosphate",
                    "material_formula": "NaPF6",
                    "amount": {
                        "value": 0.9,
                        "unit": "M"
                    }
                },
                {
                    "material_name": "Sodium tetrafluoroborate",
                    "material_formula": "NaBF4",
                    "amount": {
                        "value": 0.1,
                        "unit": "M"
                    }
                },
                {
                    "material_name": "Tetraethylene glycol dimethyl ether",
                    "material_formula": "G4",
                    "amount": {
                        "value": 227,
                        "unit": "molecular_units"
                    }
                }
            ]
        }
    ]
}

File: extracted/10.1021-acsami.3c19126_processed_o3-mini.json
{
    "material": [
        {
            "material_type": "cathode",
            "material_name": "NFM cathode",
            "material_formula": "",
            "material_properties": [
                {
                    "capacity_value": 149.7,
                    "capacity_unit": "mAh g–1",
                    "capacity_type": "specific",
                    "current_density_value": 0.2,
                    "current_density_unit": "C",
                    "cycle": 0
                },
                {
                    "capacity_value": 58.9,
                    "capacity_unit": "mAh g–1",
                    "capacity_type": "specific",
                    "current_density_value": 0.2,
                    "current_density_unit": "C",
                    "cycle": 100
                },
                {
                    "capacity_value": 83.0,
                    "capacity_unit": "mAh g–1",
                    "capacity_type": "specific",
                    "current_density_value": 0.2,
                    "current_density_unit": "C",
                    "cycle": 100
                }
            ],
            "starting_material": [
                {
                    "material_name": "NaNi1/3Fe1/3Mn1/3O2",
                    "material_formula": "NaNi1/3Fe1/3Mn1/3O2",
                    "amount": {
                        "value": 95,
                        "unit": "wt%"
                    }
                },
                {
                    "material_name": "Carbon Black (Super P)",
                    "material_formula": "",
                    "amount": {
                        "value": 3.5,
                        "unit": "wt%"
                    }
                },
                {
                    "material_name": "Polyvinylidene difluoride (PVDF)",
                    "material_formula": "",
                    "amount": {
                        "value": 1.5,
                        "unit": "wt%"
                    }
                },
                {
                    "material_name": "N-methyl pyrrolidone (NMP)",
                    "material_formula": "",
                    "amount": {
                        "value": 0,
                        "unit": "null"
                    }
                }
            ]
        }
    ]
}

File: extracted/10.1021-acsami.6b01183_manual.json
{
    "material": [
        {
            "material_type": "anode",
            "material_name": "black TiO2",
            "material_formula": "TiO2",
            "material_properties": [
                {
                    "capacity_value": 444.2,
                    "capacity_unit": "mAh g–1",
                    "capacity_type": "discharge",
                    "current_density_value": 33.6,
                    "current_density_unit": "mA g–1",
                    "cycle": 1
                },
                {
                    "capacity_value": 178.9,
                    "capacity_unit": "mAh g–1",
                    "capacity_type": "charge",
                    "current_density_value": 33.6,
                    "current_density_unit": "mA g–1",
                    "cycle": 1
                },
                {
                    "capacity_value": 205.7,
                    "capacity_unit": "mAh g–1",
                    "capacity_type": "charge",
                    "current_density_value": 33.6,
                    "current_density_unit": "mA g–1",
                    "cycle": 15
                },
                {
                    "capacity_value": 205.5,
                    "capacity_unit": "mAh g–1",
                    "capacity_type": "charge",
                    "current_density_value": 33.6,
                    "current_density_unit": "mA g–1"
                },
                {
                    "capacity_value": 207.6,
                    "capacity_unit": "mAh g–1",
                    "current_density_value": 0.2,
                    "current_density_unit": "C"
                },
                {
                    "capacity_value": 199.1,
                    "capacity_unit": "mAh g–1",
                    "current_density_value": 0.5,
                    "current_density_unit": "C"
                },
                {
                    "capacity_value": 188.9,
                    "capacity_unit": "mAh g–1",
                    "current_density_value": 1,
                    "current_density_unit": "C"
                },
                {
                    "capacity_value": 170.5,
                    "capacity_unit": "mAh g–1",
                    "current_density_value": 2,
                    "current_density_unit": "C"
                },
                {
                    "capacity_value": 140.4,
                    "capacity_unit": "mAh g–1",
                    "current_density_value": 5,
                    "current_density_unit": "C"
                },
                {
                    "capacity_value": 115.0,
                    "capacity_unit": "mAh g–1",
                    "current_density_value": 10,
                    "current_density_unit": "C"
                },
                {
                    "capacity_value": 101.8,
                    "capacity_unit": "mAh g–1",
                    "current_density_value": 15,
                    "current_density_unit": "C"
                },
                {
                    "capacity_value": 91.2,
                    "capacity_unit": "mAh g–1",
                    "current_density_value": 20,
                    "current_density_unit": "C"
                }
            ],
            "starting_material": [
                {
                    "material_name": "Tetrabutyl Titanate",
                    "material_formula": "TBOT",
                    "amount": {
                        "value": 6,
                        "unit": "mL"
                    }
                },
                {
                    "material_name": "Acetic acid",
                    "material_formula": "",
                    "amount": {
                        "value": 0.4,
                        "unit": "mL"
                    }
                },
                {
                    "material_name": "Ethanol",
                    "material_formula": "",
                    "amount": {
                        "value": 40,
                        "unit": "mL"
                    }
                },
                {
                    "material_name": "Oxalic acid",
                    "material_formula": "OA",
                    "amount": {
                        "value": 2.4,
                        "unit": "g"
                    }
                },
                {
                    "material_name": "NaBH4",
                    "material_formula": "",
                    "amount": {
                        "value": 0,
                        "unit": ""
                    }
                }
            ]
        },
        {
            "material_type": "anode",
            "material_name": "white TiO2",
            "material_formula": "W-TO",
            "capacity": [
                {
                    "capacity_value": 262.4,
                    "capacity_unit": "mAh g–1",
                    "current_density_value": 33.6,
                    "current_density_unit": "mA g–1"
                },
                {
                    "capacity_value": 184.4,
                    "capacity_unit": "mAh g–1",
                    "current_density_value": 33.6,
                    "current_density_unit": "mA g–1"
                },
                {
                    "capacity_value": 189.6,
                    "capacity_unit": "mAh g–1",
                    "current_density_value": 0.2,
                    "current_density_unit": "C"
                }
            ],
            "cycle_life": {
                "value": 500,
                "unit": "cycles"
            },
            "starting_material": [
                {
                    "material_name": "Tetrabutyl titanate (TBOT)",
                    "material_formula": "",
                    "amount": {
                        "value": 6,
                        "unit": "mL"
                    }
                },
                {
                    "material_name": "Acetic acid",
                    "material_formula": "",
                    "amount": {
                        "value": 0.4,
                        "unit": "mL"
                    }
                },
                {
                    "material_name": "Ethanol",
                    "material_formula": "",
                    "amount": {
                        "value": 40,
                        "unit": "mL"
                    }
                },
                {
                    "material_name": "Oxalic acid (OA)",
                    "material_formula": "",
                    "amount": {
                        "value": 2.4,
                        "unit": "g"
                    }
                },
                {
                    "material_name": "Water–ethanol solution (2:1 in volume)",
                    "material_formula": "",
                    "amount": {
                        "value": 60,
                        "unit": "mL"
                    }
                }
            ]
        }
    ]
}
