Repository: Subways-Sun/sodium-ion-batteries

File: extracted/10.1021-acsami.6b01183_processed_gpt-4o.json
{
    "material": [
        {
            "material_type": "anode",
            "material_name": "black TiO2",
            "material_formula": "TiO2",
            "material_properties": [
                {
                    "capacity_value": 178.9,
                    "capacity_unit": "mAh g–1",
                    "capacity_type": "charge",
                    "current_density_value": 33.6,
                    "current_density_unit": "mA g–1",
                    "cycle": 200
                },
                {
                    "capacity_value": 205.7,
                    "capacity_unit": "mAh g–1",
                    "capacity_type": "charge",
                    "current_density_value": 33.6,
                    "current_density_unit": "mA g–1",
                    "cycle": 15
                },
                {
                    "capacity_value": 185.1,
                    "capacity_unit": "mAh g–1",
                    "capacity_type": "charge",
                    "current_density_value": 1,
                    "current_density_unit": "C",
                    "cycle": 500
                }
            ],
            "starting_material": [
                {
                    "material_name": "tetrabutyl titanate",
                    "material_formula": "TBOT",
                    "amount": {
                        "value": 6,
                        "unit": "mL"
                    }
                },
                {
                    "material_name": "acetic acid",
                    "material_formula": "",
                    "amount": {
                        "value": 0.4,
                        "unit": "mL"
                    }
                },
                {
                    "material_name": "ethanol",
                    "material_formula": "",
                    "amount": {
                        "value": 40,
                        "unit": "mL"
                    }
                },
                {
                    "material_name": "oxalic acid",
                    "material_formula": "OA",
                    "amount": {
                        "value": 2.4,
                        "unit": "g"
                    }
                },
                {
                    "material_name": "water-ethanol solution",
                    "material_formula": "",
                    "amount": {
                        "value": 60,
                        "unit": "mL"
                    }
                },
                {
                    "material_name": "sodium borohydride",
                    "material_formula": "NaBH4",
                    "amount": {
                        "value": 0,
                        "unit": "(2:1 mass ratio with HTO)"
                    }
                }
            ]
        },
        {
            "material_type": "anode",
            "material_name": "white TiO2",
            "material_formula": "TiO2",
            "material_properties": [
                {
                    "capacity_value": 184.4,
                    "capacity_unit": "mAh g–1",
                    "capacity_type": "charge",
                    "current_density_value": 33.6,
                    "current_density_unit": "mA g–1",
                    "cycle": 200
                },
                {
                    "capacity_value": 134.3,
                    "capacity_unit": "mAh g–1",
                    "capacity_type": "charge",
                    "current_density_value": 1,
                    "current_density_unit": "C",
                    "cycle": 500
                }
            ],
            "starting_material": [
                {
                    "material_name": "tetrabutyl titanate",
                    "material_formula": "TBOT",
                    "amount": {
                        "value": 6,
                        "unit": "mL"
                    }
                },
                {
                    "material_name": "acetic acid",
                    "material_formula": "",
                    "amount": {
                        "value": 0.4,
                        "unit": "mL"
                    }
                },
                {
                    "material_name": "ethanol",
                    "material_formula": "",
                    "amount": {
                        "value": 40,
                        "unit": "mL"
                    }
                },
                {
                    "material_name": "oxalic acid",
                    "material_formula": "OA",
                    "amount": {
                        "value": 2.4,
                        "unit": "g"
                    }
                },
                {
                    "material_name": "water-ethanol solution",
                    "material_formula": "",
                    "amount": {
                        "value": 60,
                        "unit": "mL"
                    }
                }
            ]
        }
    ]
}

File: extracted/10.1021-acsami.6b01183_processed_o3-mini.json
{
    "material": [
        {
            "material_type": "anode",
            "material_name": "Black TiO2 (B-TO)",
            "material_formula": "TiO2",
            "material_properties": [
                {
                    "capacity_value": 444.2,
                    "capacity_unit": "mAh g–1",
                    "capacity_type": "discharge",
                    "current_density_value": 33.6,
                    "current_density_unit": "mA g–1",
                    "cycle": 1
                },
                {
                    "capacity_value": 178.9,
                    "capacity_unit": "mAh g–1",
                    "capacity_type": "charge",
                    "current_density_value": 33.6,
                    "current_density_unit": "mA g–1",
                    "cycle": 1
                },
                {
                    "capacity_value": 205.7,
                    "capacity_unit": "mAh g–1",
                    "capacity_type": "charge",
                    "current_density_value": 33.6,
                    "current_density_unit": "mA g–1",
                    "cycle": 15
                },
                {
                    "capacity_value": 205.5,
                    "capacity_unit": "mAh g–1",
                    "capacity_type": "charge",
                    "current_density_value": 33.6,
                    "current_density_unit": "mA g–1",
                    "cycle": 200
                },
                {
                    "capacity_value": 186.8,
                    "capacity_unit": "mAh g–1",
                    "capacity_type": "charge",
                    "current_density_value": 1,
                    "current_density_unit": "C",
                    "cycle": 70
                },
                {
                    "capacity_value": 185.1,
                    "capacity_unit": "mAh g–1",
                    "capacity_type": "charge",
                    "current_density_value": 1,
                    "current_density_unit": "C",
                    "cycle": 500
                },
                {
                    "capacity_value": 207.6,
                    "capacity_unit": "mAh g–1",
                    "capacity_type": "charge",
                    "current_density_value": 0.2,
                    "current_density_unit": "C",
                    "cycle": 0
                },
                {
                    "capacity_value": 199.1,
                    "capacity_unit": "mAh g–1",
                    "capacity_type": "charge",
                    "current_density_value": 0.5,
                    "current_density_unit": "C",
                    "cycle": 0
                },
                {
                    "capacity_value": 188.9,
                    "capacity_unit": "mAh g–1",
                    "capacity_type": "charge",
                    "current_density_value": 1,
                    "current_density_unit": "C",
                    "cycle": 0
                },
                {
                    "capacity_value": 170.5,
                    "capacity_unit": "mAh g–1",
                    "capacity_type": "charge",
                    "current_density_value": 2,
                    "current_density_unit": "C",
                    "cycle": 0
                },
                {
                    "capacity_value": 140.4,
                    "capacity_unit": "mAh g–1",
                    "capacity_type": "charge",
                    "current_density_value": 5,
                    "current_density_unit": "C",
                    "cycle": 0
                },
                {
                    "capacity_value": 115.0,
                    "capacity_unit": "mAh g–1",
                    "capacity_type": "charge",
                    "current_density_value": 10,
                    "current_density_unit": "C",
                    "cycle": 0
                },
                {
                    "capacity_value": 101.8,
                    "capacity_unit": "mAh g–1",
                    "capacity_type": "charge",
                    "current_density_value": 15,
                    "current_density_unit": "C",
                    "cycle": 0
                },
                {
                    "capacity_value": 91.2,
                    "capacity_unit": "mAh g–1",
                    "capacity_type": "charge",
                    "current_density_value": 20,
                    "current_density_unit": "C",
                    "cycle": 0
                },
                {
                    "capacity_value": 199.5,
                    "capacity_unit": "mAh g–1",
                    "capacity_type": "charge",
                    "current_density_value": 0.5,
                    "current_density_unit": "C",
                    "cycle": 0
                }
            ],
            "starting_material": [
                {
                    "material_name": "tetrabutyl titanate (TBOT)",
                    "material_formula": "Ti(OC4H9)4",
                    "amount": {
                        "value": 6,
                        "unit": "mL"
                    }
                },
                {
                    "material_name": "acetic acid",
                    "material_formula": "CH3COOH",
                    "amount": {
                        "value": 0.4,
                        "unit": "mL"
                    }
                },
                {
                    "material_name": "oxalic acid (OA)",
                    "material_formula": "H2C2O4",
                    "amount": {
                        "value": 2.4,
                        "unit": "g"
                    }
                },
                {
                    "material_name": "sodium borohydride (NaBH4)",
                    "material_formula": "NaBH4",
                    "amount": {
                        "value": 2,
                        "unit": "mass ratio (relative to precursor)"
                    }
                }
            ]
        },
        {
            "material_type": "anode",
            "material_name": "White TiO2 (W-TO)",
            "material_formula": "TiO2",
            "material_properties": [
                {
                    "capacity_value": 262.4,
                    "capacity_unit": "mAh g–1",
                    "capacity_type": "discharge",
                    "current_density_value": 33.6,
                    "current_density_unit": "mA g–1",
                    "cycle": 1
                },
                {
                    "capacity_value": 111.9,
                    "capacity_unit": "mAh g–1",
                    "capacity_type": "charge",
                    "current_density_value": 33.6,
                    "current_density_unit": "mA g–1",
                    "cycle": 1
                },
                {
                    "capacity_value": 187.9,
                    "capacity_unit": "mAh g–1",
                    "capacity_type": "charge",
                    "current_density_value": 33.6,
                    "current_density_unit": "mA g–1",
                    "cycle": 85
                },
                {
                    "capacity_value": 184.4,
                    "capacity_unit": "mAh g–1",
                    "capacity_type": "charge",
                    "current_density_value": 33.6,
                    "current_density_unit": "mA g–1",
                    "cycle": 200
                },
                {
                    "capacity_value": 145.5,
                    "capacity_unit": "mAh g–1",
                    "capacity_type": "charge",
                    "current_density_value": 1,
                    "current_density_unit": "C",
                    "cycle": 150
                },
                {
                    "capacity_value": 134.3,
                    "capacity_unit": "mAh g–1",
                    "capacity_type": "charge",
                    "current_density_value": 1,
                    "current_density_unit": "C",
                    "cycle": 500
                },
                {
                    "capacity_value": 189.6,
                    "capacity_unit": "mAh g–1",
                    "capacity_type": "charge",
                    "current_density_value": 0.2,
                    "current_density_unit": "C",
                    "cycle": 0
                },
                {
                    "capacity_value": 170.8,
                    "capacity_unit": "mAh g–1",
                    "capacity_type": "charge",
                    "current_density_value": 0.5,
                    "current_density_unit": "C",
                    "cycle": 0
                },
                {
                    "capacity_value": 147.3,
                    "capacity_unit": "mAh g–1",
                    "capacity_type": "charge",
                    "current_density_value": 1,
                    "current_density_unit": "C",
                    "cycle": 0
                },
                {
                    "capacity_value": 115.3,
                    "capacity_unit": "mAh g–1",
                    "capacity_type": "charge",
                    "current_density_value": 2,
                    "current_density_unit": "C",
                    "cycle": 0
                },
                {
                    "capacity_value": 72.9,
                    "capacity_unit": "mAh g–1",
                    "capacity_type": "charge",
                    "current_density_value": 5,
                    "current_density_unit": "C",
                    "cycle": 0
                },
                {
                    "capacity_value": 38.1,
                    "capacity_unit": "mAh g–1",
                    "capacity_type": "charge",
                    "current_density_value": 10,
                    "current_density_unit": "C",
                    "cycle": 0
                }
            ],
            "starting_material": [
                {
                    "material_name": "Tetrabutyl titanate (TBOT)",
                    "material_formula": "Ti(OC4H9)4",
                    "amount": {
                        "value": 6,
                        "unit": "mL"
                    }
                },
                {
                    "material_name": "Acetic acid",
                    "material_formula": "CH3COOH",
                    "amount": {
                        "value": 0.4,
                        "unit": "mL"
                    }
                },
                {
                    "material_name": "Ethanol (for mixture A)",
                    "material_formula": "C2H5OH",
                    "amount": {
                        "value": 40,
                        "unit": "mL"
                    }
                },
                {
                    "material_name": "Oxalic acid (OA)",
                    "material_formula": "HOOC–COOH",
                    "amount": {
                        "value": 2.4,
                        "unit": "g"
                    }
                },
                {
                    "material_name": "Water (in water–ethanol solution)",
                    "material_formula": "H2O",
                    "amount": {
                        "value": 40,
                        "unit": "mL"
                    }
                },
                {
                    "material_name": "Ethanol (in water–ethanol solution)",
                    "material_formula": "C2H5OH",
                    "amount": {
                        "value": 20,
                        "unit": "mL"
                    }
                }
            ]
        }
    ]
}

File: extracted/10.1021-acsami.9b14597_manual.json
{
    "material": [
        {
            "material_type": "anode",
            "material_name": "S–TiO2/CS",
            "material_formula": "S–TiO2/CS",
            "material_properties": [
                {
                    "capacity_value": 445.6,
                    "capacity_unit": "mA h g–1",
                    "capacity_type": "discharge",
                    "current_density_value": 0.5,
                    "current_density_unit": "C",
                    "cycle": 1
                },
                {
                    "capacity_value": 317.6,
                    "capacity_unit": "mA h g–1",
                    "capacity_type": "discharge",
                    "current_density_value": 2,
                    "current_density_unit": "C",
                    "cycle": 1
                },
                {
                    "capacity_value": 209.4,
                    "capacity_unit": "mA h g–1",
                    "capacity_type": "charge",
                    "current_density_value": 0.5,
                    "current_density_unit": "C",
                    "cycle": 1
                },
                {
                    "capacity_value": 140.7,
                    "capacity_unit": "mA h g–1",
                    "capacity_type": "charge",
                    "current_density_value": 2,
                    "current_density_unit": "C",
                    "cycle": 1
                },
                {
                    "capacity_value": 255.5,
                    "capacity_unit": "mA h g–1",
                    "capacity_type": "specific",
                    "current_density_value": 0.25,
                    "current_density_unit": "C",
                    "cycle": 1
                },
                {
                    "capacity_value": 228.6,
                    "capacity_unit": "mA h g–1",
                    "capacity_type": "specific",
                    "current_density_value": 1,
                    "current_density_unit": "C",
                    "cycle": 1
                },
                {
                    "capacity_value": 200.8,
                    "capacity_unit": "mA h g–1",
                    "capacity_type": "specific",
                    "current_density_value": 2,
                    "current_density_unit": "C",
                    "cycle": 1
                },
                {
                    "capacity_value": 167.6,
                    "capacity_unit": "mA h g–1",
                    "capacity_type": "specific",
                    "current_density_value": 5,
                    "current_density_unit": "C",
                    "cycle": 1
                },
                {
                    "capacity_value": 146.5,
                    "capacity_unit": "mA h g–1",
                    "capacity_type": "specific",
                    "current_density_value": 10,
                    "current_density_unit": "C",
                    "cycle": 1
                },
                {
                    "capacity_value": 120.6,
                    "capacity_unit": "mA h g–1",
                    "capacity_type": "specific",
                    "current_density_value": 20,
                    "current_density_unit": "C",
                    "cycle": 1
                },
                {
                    "capacity_value": 120,
                    "capacity_unit": "mA h g–1",
                    "capacity_type": "specific",
                    "current_density_value": 20,
                    "current_density_unit": "C",
                    "cycle": 655
                },
                {
                    "capacity_value": 100.5,
                    "capacity_unit": "mA h g–1",
                    "capacity_type": "specific",
                    "current_density_value": 30,
                    "current_density_unit": "C",
                    "cycle": 5000
                }
            ],
            "starting_material": [
                {
                    "material_name": "titanium oxysulfate",
                    "material_formula": "TiOSO4",
                    "amount": {
                        "value": 2.0,
                        "unit": "g"
                    }
                },
                {
                    "material_name": "isopropyl alcohol",
                    "material_formula": "C3H8O",
                    "amount": {
                        "value": 40.0,
                        "unit": "mL"
                    }
                },
                {
                    "material_name": "diethylenetriamine",
                    "material_formula": "C4H13N3",
                    "amount": {
                        "value": 0.03,
                        "unit": "mL"
                    }
                },
                {
                    "material_name": "glucose",
                    "material_formula": "C6H12O6",
                    "amount": {
                        "value": 0.1,
                        "unit": "g"
                    }
                }
            ]
        }
    ]
}

File: extracted/10.1021-acsami.9b14597_processed_gpt-4o.json
{
    "material": [
        {
            "material_type": "anode",
            "material_name": "S–TiO2/CS composite",
            "material_formula": "S–TiO2/CS",
            "capacity": [
                {
                    "capacity_value": 445.6,
                    "capacity_unit": "mA h g–1",
                    "current_density_value": 0.5,
                    "current_density_unit": "C"
                },
                {
                    "capacity_value": 317.6,
                    "capacity_unit": "mA h g–1",
                    "current_density_value": 2,
                    "current_density_unit": "C"
                },
                {
                    "capacity_value": 293.5,
                    "capacity_unit": "mA h g–1",
                    "current_density_value": 0.5,
                    "current_density_unit": "C"
                },
                {
                    "capacity_value": 256.4,
                    "capacity_unit": "mA h g–1",
                    "current_density_value": 2,
                    "current_density_unit": "C"
                },
                {
                    "capacity_value": 255.5,
                    "capacity_unit": "mA h g–1",
                    "current_density_value": 0.25,
                    "current_density_unit": "C"
                },
                {
                    "capacity_value": 228.6,
                    "capacity_unit": "mA h g–1",
                    "current_density_value": 1,
                    "current_density_unit": "C"
                },
                {
                    "capacity_value": 200.8,
                    "capacity_unit": "mA h g–1",
                    "current_density_value": 2,
                    "current_density_unit": "C"
                },
                {
                    "capacity_value": 167.6,
                    "capacity_unit": "mA h g–1",
                    "current_density_value": 5,
                    "current_density_unit": "C"
                },
                {
                    "capacity_value": 146.5,
                    "capacity_unit": "mA h g–1",
                    "current_density_value": 10,
                    "current_density_unit": "C"
                },
                {
                    "capacity_value": 120.6,
                    "capacity_unit": "mA h g–1",
                    "current_density_value": 20,
                    "current_density_unit": "C"
                },
                {
                    "capacity_value": 120,
                    "capacity_unit": "mA h g–1",
                    "current_density_value": 20,
                    "current_density_unit": "C"
                },
                {
                    "capacity_value": 100.5,
                    "capacity_unit": "mA h g–1",
                    "current_density_value": 30,
                    "current_density_unit": "C"
                }
            ],
            "cycle_life": {
                "value": 5000,
                "unit": "cycles"
            },
            "starting_material": [
                {
                    "material_name": "titanium oxysulfate",
                    "material_formula": "TiOSO4",
                    "amount": {
                        "value": 2.0,
                        "unit": "g"
                    }
                },
                {
                    "material_name": "isopropyl alcohol",
                    "material_formula": "",
                    "amount": {
                        "value": 40,
                        "unit": "mL"
                    }
                },
                {
                    "material_name": "diethylenetriamine",
                    "material_formula": "",
                    "amount": {
                        "value": 0.03,
                        "unit": "mL"
                    }
                },
                {
                    "material_name": "glucose",
                    "material_formula": "",
                    "amount": {
                        "value": 0.1,
                        "unit": "g"
                    }
                }
            ]
        }
    ]
}

File: extracted/10.1021-acsami.9b14597_processed_o3-mini.json
{
    "material": [
        {
            "material_type": "anode",
            "material_name": "S–TiO2/CS",
            "material_formula": "TiO2",
            "material_properties": [
                {
                    "capacity_value": 445.6,
                    "capacity_unit": "mA h g–1",
                    "capacity_type": "discharge",
                    "current_density_value": 0.5,
                    "current_density_unit": "C",
                    "cycle": 1
                },
                {
                    "capacity_value": 317.6,
                    "capacity_unit": "mA h g–1",
                    "capacity_type": "discharge",
                    "current_density_value": 2,
                    "current_density_unit": "C",
                    "cycle": 1
                },
                {
                    "capacity_value": 209.4,
                    "capacity_unit": "mA h g–1",
                    "capacity_type": "charge",
                    "current_density_value": 0.5,
                    "current_density_unit": "C",
                    "cycle": 1
                },
                {
                    "capacity_value": 140.7,
                    "capacity_unit": "mA h g–1",
                    "capacity_type": "charge",
                    "current_density_value": 2,
                    "current_density_unit": "C",
                    "cycle": 1
                },
                {
                    "capacity_value": 293.5,
                    "capacity_unit": "mA h g–1",
                    "capacity_type": "specific",
                    "current_density_value": 0.5,
                    "current_density_unit": "C",
                    "cycle": 0
                },
                {
                    "capacity_value": 256.4,
                    "capacity_unit": "mA h g–1",
                    "capacity_type": "specific",
                    "current_density_value": 2,
                    "current_density_unit": "C",
                    "cycle": 0
                },
                {
                    "capacity_value": 255.5,
                    "capacity_unit": "mA h g–1",
                    "capacity_type": "specific",
                    "current_density_value": 0.25,
                    "current_density_unit": "C",
                    "cycle": 0
                },
                {
                    "capacity_value": 228.6,
                    "capacity_unit": "mA h g–1",
                    "capacity_type": "specific",
                    "current_density_value": 1,
                    "current_density_unit": "C",
                    "cycle": 0
                },
                {
                    "capacity_value": 200.8,
                    "capacity_unit": "mA h g–1",
                    "capacity_type": "specific",
                    "current_density_value": 2,
                    "current_density_unit": "C",
                    "cycle": 0
                },
                {
                    "capacity_value": 167.6,
                    "capacity_unit": "mA h g–1",
                    "capacity_type": "specific",
                    "current_density_value": 5,
                    "current_density_unit": "C",
                    "cycle": 0
                },
                {
                    "capacity_value": 146.5,
                    "capacity_unit": "mA h g–1",
                    "capacity_type": "specific",
                    "current_density_value": 10,
                    "current_density_unit": "C",
                    "cycle": 0
                },
                {
                    "capacity_value": 120.6,
                    "capacity_unit": "mA h g–1",
                    "capacity_type": "specific",
                    "current_density_value": 20,
                    "current_density_unit": "C",
                    "cycle": 0
                },
                {
                    "capacity_value": 120.0,
                    "capacity_unit": "mA h g–1",
                    "capacity_type": "specific",
                    "current_density_value": 20,
                    "current_density_unit": "C",
                    "cycle": 655
                },
                {
                    "capacity_value": 100.5,
                    "capacity_unit": "mA h g–1",
                    "capacity_type": "specific",
                    "current_density_value": 30,
                    "current_density_unit": "C",
                    "cycle": 5000
                }
            ],
            "starting_material": [
                {
                    "material_name": "titanium oxysulfate",
                    "material_formula": "TiOSO4",
                    "amount": {
                        "value": 2.0,
                        "unit": "g"
                    }
                },
                {
                    "material_name": "isopropyl alcohol",
                    "material_formula": "C3H8O",
                    "amount": {
                        "value": 40,
                        "unit": "mL"
                    }
                },
                {
                    "material_name": "diethylenetriamine",
                    "material_formula": "H2N-CH2CH2-NH-CH2CH2-NH2",
                    "amount": {
                        "value": 0.03,
                        "unit": "mL"
                    }
                },
                {
                    "material_name": "glucose",
                    "material_formula": "C6H12O6",
                    "amount": {
                        "value": 0.1,
                        "unit": "g"
                    }
                }
            ]
        }
    ]
}

File: extracted/10.1021-acsnano.8b08065_manual.json
{
    "material": [
        {
            "material_type": "anode",
            "material_name": "SbPO4/rGO",
            "material_formula": "SbPO4",
            "material_properties": [
                {
                    "capacity_value": 766,
                    "capacity_unit": "mA h g–1",
                    "capacity_type": "discharge",
                    "current_density_value": 0.1,
                    "current_density_unit": "A g–1",
                    "cycle": 1
                },
                {
                    "capacity_value": 309,
                    "capacity_unit": "mA h g–1",
                    "capacity_type": "charge",
                    "current_density_value": 0.1,
                    "current_density_unit": "A g–1",
                    "cycle": 1
                },
                {
                    "capacity_value": 306,
                    "capacity_unit": "mA h g–1",
                    "capacity_type": "N/A",
                    "current_density_value": 0.1,
                    "current_density_unit": "A g–1",
                    "cycle": 4
                },
                {
                    "capacity_value": 280,
                    "capacity_unit": "mA h g–1",
                    "capacity_type": "N/A",
                    "current_density_value": 0.5,
                    "current_density_unit": "A g–1",
                    "cycle": 100
                },
                {
                    "capacity_value": 100,
                    "capacity_unit": "mA h g–1",
                    "capacity_type": "N/A",
                    "current_density_value": 1.0,
                    "current_density_unit": "A g–1",
                    "cycle": 1000
                },
                {
                    "capacity_value": 323,
                    "capacity_unit": "mA h g–1",
                    "capacity_type": "specific",
                    "current_density_value": 0.1,
                    "current_density_unit": "A g–1",
                    "cycle": 0
                },
                {
                    "capacity_value": 301,
                    "capacity_unit": "mA h g–1",
                    "capacity_type": "specific",
                    "current_density_value": 0.2,
                    "current_density_unit": "A g–1",
                    "cycle": 0
                },
                {
                    "capacity_value": 289,
                    "capacity_unit": "mA h g–1",
                    "capacity_type": "specific",
                    "current_density_value": 0.5,
                    "current_density_unit": "A g–1",
                    "cycle": 0
                },
                {
                    "capacity_value": 278,
                    "capacity_unit": "mA h g–1",
                    "capacity_type": "specific",
                    "current_density_value": 1.0,
                    "current_density_unit": "A g–1",
                    "cycle": 0
                },
                {
                    "capacity_value": 262,
                    "capacity_unit": "mA h g–1",
                    "capacity_type": "specific",
                    "current_density_value": 2.0,
                    "current_density_unit": "A g–1",
                    "cycle": 0
                },
                {
                    "capacity_value": 214,
                    "capacity_unit": "mA h g–1",
                    "capacity_type": "specific",
                    "current_density_value": 5.0,
                    "current_density_unit": "A g–1",
                    "cycle": 0
                },
                {
                    "capacity_value": 127,
                    "capacity_unit": "mA h g–1",
                    "capacity_type": "specific",
                    "current_density_value": 10.0,
                    "current_density_unit": "A g–1",
                    "cycle": 0
                }
            ],
            "starting_material": [
                {
                    "material_name": "graphene oxide",
                    "material_formula": "GO",
                    "amount": {
                        "value": 30,
                        "unit": "mg"
                    }
                },
                {
                    "material_name": "ethylene glycol",
                    "material_formula": "C2H6O2",
                    "amount": {
                        "value": 40,
                        "unit": "mL"
                    }
                },
                {
                    "material_name": "antimony(III) chloride",
                    "material_formula": "SbCl3",
                    "amount": {
                        "value": 228,
                        "unit": "mg"
                    }
                },
                {
                    "material_name": "ammonium dihydrogen phosphate",
                    "material_formula": "NH4H2PO4",
                    "amount": {
                        "value": 345,
                        "unit": "mg"
                    }
                }
            ]
        }
    ]
}
