Repository: Subways-Sun/sodium-ion-batteries

File: extracted/10.1039-d2nr06602e_processed_gpt-4o.json
{
    "material": [
        {
            "material_type": "cathode",
            "material_name": "Silicon-substituted sodium vanadium phosphate",
            "material_formula": "Na3V2(PO4)2.9(SiO4)0.1",
            "material_properties": [
                {
                    "capacity_value": 115.8,
                    "capacity_unit": "mA h g−1",
                    "capacity_type": "N/A",
                    "current_density_value": 0.5,
                    "current_density_unit": "C",
                    "cycle": 150
                },
                {
                    "capacity_value": 90.7,
                    "capacity_unit": "mA h g−1",
                    "capacity_type": "N/A",
                    "current_density_value": 10,
                    "current_density_unit": "C",
                    "cycle": 2000
                },
                {
                    "capacity_value": 83.6,
                    "capacity_unit": "mA h g−1",
                    "capacity_type": "N/A",
                    "current_density_value": 20,
                    "current_density_unit": "C",
                    "cycle": 2000
                },
                {
                    "capacity_value": 74.6,
                    "capacity_unit": "mA h g−1",
                    "capacity_type": "N/A",
                    "current_density_value": 40,
                    "current_density_unit": "C",
                    "cycle": 2000
                }
            ],
            "starting_material": [
                {
                    "material_name": "Ammonium metavanadate",
                    "material_formula": "NH4VO3",
                    "amount": {
                        "value": 468.0,
                        "unit": "mg"
                    }
                },
                {
                    "material_name": "Oxalic acid",
                    "material_formula": "C2H2O4",
                    "amount": {
                        "value": 756.4,
                        "unit": "mg"
                    }
                },
                {
                    "material_name": "Sodium carbonate",
                    "material_formula": "Na2CO3",
                    "amount": {
                        "value": 296.8,
                        "unit": "mg"
                    }
                },
                {
                    "material_name": "Sodium metasilicate",
                    "material_formula": "Na2SiO3",
                    "amount": {
                        "value": 56.8,
                        "unit": "mg"
                    }
                },
                {
                    "material_name": "Ammonium dihydrogen phosphate",
                    "material_formula": "NH4H2PO4",
                    "amount": {
                        "value": 667.2,
                        "unit": "mg"
                    }
                }
            ]
        },
        {
            "material_type": "cathode",
            "material_name": "Pristine sodium vanadium phosphate",
            "material_formula": "Na3V2(PO4)3",
            "material_properties": [
                {
                    "capacity_value": 109.6,
                    "capacity_unit": "mA h g−1",
                    "capacity_type": "N/A",
                    "current_density_value": 0.5,
                    "current_density_unit": "C",
                    "cycle": 150
                }
            ],
            "starting_material": [
                {
                    "material_name": "NH4VO3",
                    "material_formula": "NH4VO3",
                    "amount": {
                        "value": 468.0,
                        "unit": "mg"
                    }
                },
                {
                    "material_name": "oxalic acid",
                    "material_formula": "C2H2O4",
                    "amount": {
                        "value": 756.4,
                        "unit": "mg"
                    }
                },
                {
                    "material_name": "Na2CO3",
                    "material_formula": "Na2CO3",
                    "amount": {
                        "value": 296.8,
                        "unit": "mg"
                    }
                },
                {
                    "material_name": "Na2SiO3",
                    "material_formula": "Na2SiO3",
                    "amount": {
                        "value": 56.8,
                        "unit": "mg"
                    }
                },
                {
                    "material_name": "NH4H2PO4",
                    "material_formula": "NH4H2PO4",
                    "amount": {
                        "value": 667.2,
                        "unit": "mg"
                    }
                }
            ]
        }
    ]
}

File: extracted/10.1039-d2nr06602e_processed_o3-mini.json
{
    "material": [
        {
            "material_type": "cathode",
            "material_name": "NVP-Si",
            "material_formula": "Na3V2(PO4)2.9(SiO4)0.1",
            "material_properties": [
                {
                    "capacity_value": 115.8,
                    "capacity_unit": "mA h g−1",
                    "capacity_type": "discharge",
                    "current_density_value": 0.5,
                    "current_density_unit": "C",
                    "cycle": 0
                },
                {
                    "capacity_value": 90.7,
                    "capacity_unit": "mA h g−1",
                    "capacity_type": "discharge",
                    "current_density_value": 10,
                    "current_density_unit": "C",
                    "cycle": 0
                },
                {
                    "capacity_value": 83.6,
                    "capacity_unit": "mA h g−1",
                    "capacity_type": "discharge",
                    "current_density_value": 20,
                    "current_density_unit": "C",
                    "cycle": 0
                },
                {
                    "capacity_value": 74.6,
                    "capacity_unit": "mA h g−1",
                    "capacity_type": "discharge",
                    "current_density_value": 40,
                    "current_density_unit": "C",
                    "cycle": 0
                }
            ],
            "starting_material": [
                {
                    "material_name": "NH4VO3",
                    "material_formula": "NH4VO3",
                    "amount": {
                        "value": 468.0,
                        "unit": "mg"
                    }
                },
                {
                    "material_name": "oxalic acid",
                    "material_formula": "oxalic acid",
                    "amount": {
                        "value": 756.4,
                        "unit": "mg"
                    }
                },
                {
                    "material_name": "Na2CO3",
                    "material_formula": "Na2CO3",
                    "amount": {
                        "value": 296.8,
                        "unit": "mg"
                    }
                },
                {
                    "material_name": "Na2SiO3",
                    "material_formula": "Na2SiO3",
                    "amount": {
                        "value": 56.8,
                        "unit": "mg"
                    }
                },
                {
                    "material_name": "NH4H2PO4",
                    "material_formula": "NH4H2PO4",
                    "amount": {
                        "value": 667.2,
                        "unit": "mg"
                    }
                }
            ]
        },
        {
            "material_type": "cathode",
            "material_name": "pristine NVP",
            "material_formula": "Na3V2(PO4)3",
            "material_properties": [
                {
                    "capacity_value": 109.6,
                    "capacity_unit": "mA h g−1",
                    "capacity_type": "discharge",
                    "current_density_value": 0.5,
                    "current_density_unit": "C",
                    "cycle": 0
                }
            ],
            "starting_material": [
                {
                    "material_name": "Ammonium metavanadate",
                    "material_formula": "NH4VO3",
                    "amount": {
                        "value": 468.0,
                        "unit": "mg"
                    }
                },
                {
                    "material_name": "Oxalic acid",
                    "material_formula": "H2C2O4",
                    "amount": {
                        "value": 756.4,
                        "unit": "mg"
                    }
                },
                {
                    "material_name": "Sodium carbonate",
                    "material_formula": "Na2CO3",
                    "amount": {
                        "value": 296.8,
                        "unit": "mg"
                    }
                },
                {
                    "material_name": "Ammonium dihydrogen phosphate",
                    "material_formula": "NH4H2PO4",
                    "amount": {
                        "value": 667.2,
                        "unit": "mg"
                    }
                }
            ]
        }
    ]
}

File: extracted/10.1039-d3dt01709e_processed_gpt-4o.json
{
    "material": [
        {
            "material_type": "anode",
            "material_name": "S-CBC",
            "material_formula": "N/A",
            "material_properties": [
                {
                    "capacity_value": 1113.6,
                    "capacity_unit": "mA h g−1",
                    "capacity_type": "discharge",
                    "current_density_value": 100,
                    "current_density_unit": "mA g−1",
                    "cycle": 1
                },
                {
                    "capacity_value": 372.5,
                    "capacity_unit": "mA h g−1",
                    "capacity_type": "charge",
                    "current_density_value": 100,
                    "current_density_unit": "mA g−1",
                    "cycle": 1
                },
                {
                    "capacity_value": 302.9,
                    "capacity_unit": "mA h g−1",
                    "capacity_type": "reversible",
                    "current_density_value": 100,
                    "current_density_unit": "mA g−1",
                    "cycle": 50
                },
                {
                    "capacity_value": 177.6,
                    "capacity_unit": "mA h g−1",
                    "capacity_type": "discharge",
                    "current_density_value": 2000,
                    "current_density_unit": "mA g−1",
                    "cycle": 1000
                }
            ],
            "starting_material": [
                {
                    "material_name": "BC aerogel",
                    "material_formula": "",
                    "amount": {
                        "value": 0,
                        "unit": "mass ratio"
                    }
                },
                {
                    "material_name": "sulfur powder",
                    "material_formula": "S",
                    "amount": {
                        "value": 5,
                        "unit": "mass ratio"
                    }
                }
            ]
        },
        {
            "material_type": "anode",
            "material_name": "CBC",
            "material_formula": "N/A",
            "material_properties": [
                {
                    "capacity_value": 132.5,
                    "capacity_unit": "mA h g−1",
                    "capacity_type": "reversible",
                    "current_density_value": 100,
                    "current_density_unit": "mA g−1",
                    "cycle": 50
                }
            ],
            "starting_material": [
                {
                    "material_name": "BC aerogel",
                    "material_formula": "",
                    "amount": {
                        "value": 1,
                        "unit": "arbitrary unit"
                    }
                },
                {
                    "material_name": "Sulfur powder",
                    "material_formula": "S",
                    "amount": {
                        "value": 5,
                        "unit": "arbitrary unit"
                    }
                }
            ]
        }
    ]
}

File: extracted/10.1039-d3dt01709e_processed_o3-mini.json
{
    "material": [
        {
            "material_type": "anode",
            "material_name": "S-CBC",
            "material_formula": "",
            "material_properties": [
                {
                    "capacity_value": 1113.6,
                    "capacity_unit": "mA h g^-1",
                    "capacity_type": "discharge",
                    "current_density_value": 100,
                    "current_density_unit": "mA g^-1",
                    "cycle": 1
                },
                {
                    "capacity_value": 372.5,
                    "capacity_unit": "mA h g^-1",
                    "capacity_type": "charge",
                    "current_density_value": 100,
                    "current_density_unit": "mA g^-1",
                    "cycle": 1
                },
                {
                    "capacity_value": 302.9,
                    "capacity_unit": "mA h g^-1",
                    "capacity_type": "reversible",
                    "current_density_value": 100,
                    "current_density_unit": "mA g^-1",
                    "cycle": 50
                },
                {
                    "capacity_value": 313.2,
                    "capacity_unit": "mA h g^-1",
                    "capacity_type": "discharge",
                    "current_density_value": 0.1,
                    "current_density_unit": "A g^-1",
                    "cycle": 0
                },
                {
                    "capacity_value": 292.6,
                    "capacity_unit": "mA h g^-1",
                    "capacity_type": "discharge",
                    "current_density_value": 0.2,
                    "current_density_unit": "A g^-1",
                    "cycle": 0
                },
                {
                    "capacity_value": 260.5,
                    "capacity_unit": "mA h g^-1",
                    "capacity_type": "discharge",
                    "current_density_value": 0.5,
                    "current_density_unit": "A g^-1",
                    "cycle": 0
                },
                {
                    "capacity_value": 235.8,
                    "capacity_unit": "mA h g^-1",
                    "capacity_type": "discharge",
                    "current_density_value": 1,
                    "current_density_unit": "A g^-1",
                    "cycle": 0
                },
                {
                    "capacity_value": 204.9,
                    "capacity_unit": "mA h g^-1",
                    "capacity_type": "discharge",
                    "current_density_value": 2,
                    "current_density_unit": "A g^-1",
                    "cycle": 0
                },
                {
                    "capacity_value": 148.2,
                    "capacity_unit": "mA h g^-1",
                    "capacity_type": "discharge",
                    "current_density_value": 5,
                    "current_density_unit": "A g^-1",
                    "cycle": 0
                },
                {
                    "capacity_value": 312.3,
                    "capacity_unit": "mA h g^-1",
                    "capacity_type": "discharge",
                    "current_density_value": 0.1,
                    "current_density_unit": "A g^-1",
                    "cycle": 0
                },
                {
                    "capacity_value": 177.6,
                    "capacity_unit": "mA h g^-1",
                    "capacity_type": "reversible",
                    "current_density_value": 2,
                    "current_density_unit": "A g^-1",
                    "cycle": 1000
                }
            ],
            "starting_material": [
                {
                    "material_name": "BC aerogel",
                    "material_formula": "",
                    "amount": {
                        "value": 0,
                        "unit": ""
                    }
                },
                {
                    "material_name": "Sulfur Powder",
                    "material_formula": "",
                    "amount": {
                        "value": 0,
                        "unit": ""
                    }
                }
            ]
        },
        {
            "material_type": "anode",
            "material_name": "CBC",
            "material_formula": "",
            "material_properties": [
                {
                    "capacity_value": 132.5,
                    "capacity_unit": "mA h g^-1",
                    "capacity_type": "reversible",
                    "current_density_value": 100,
                    "current_density_unit": "mA g^-1",
                    "cycle": 50
                },
                {
                    "capacity_value": 6.5,
                    "capacity_unit": "mA h g^-1",
                    "capacity_type": "discharge",
                    "current_density_value": 5,
                    "current_density_unit": "A g^-1",
                    "cycle": 0
                }
            ],
            "starting_material": [
                {
                    "material_name": "BC aerogel",
                    "material_formula": "null",
                    "amount": {
                        "value": 0,
                        "unit": "null"
                    }
                }
            ]
        }
    ]
}
